Repository: PittAMPED/PittAMPED.github.io

File: material_database/lauren/Cast Group HOTG2/13.1/13.1 VSM.md
Date Tested: 10.03.24 Pitt

Testing conditions:
4 stacked discs: 5.4mg
Measure every 15degrees

Amorphous Curie temperature (°C): 431.364
HK Parameter: 0.4511446
M(0)/M(RT): 1.104597
RSE: 0.0033386

![[Pasted image 20250617113810.png]]

File: material_database/lauren/Cast Group HOTG2/13.1/13.1Alloy.md
Nominal Composition: Co71.24Fe­­­2.65Mn2.12Ta7.06­Si4.23B12.7
Cast Group: HOTG2
Other Designators: BMS455
 
Physical Properties:
Mass Density (ingot): 9.24 [g/cm3]
Primary Crystallization Temperature (DSC): 502.45
Secondary Crystallization Temperature: (DSC): 693.02
 
Magnetic Properties:
As-Cast Saturation Polarization: 0.704 [T] 
Crystallized Saturation Polarization (510 °C): 0.483 [T]
Approx. Amorphous Curie Temperature: 431C
Approx. Total Curie Temperature: ???
[[13.1 DSC]]
[[13.1 Stress Annealing]]
[[13.1 VSM]]
