Repository: PittAMPED/PittAMPED.github.io

File: material_database/lauren/HOTG1/6/6.1/6.1Alloy.md
Nominal Composition: 
Cast Group: 
Other Designators:  BMS433
 
Physical Properties:
Mass Density (ingot): 
 Primary Crystallization Temperature (DSC): 467.85
Secondary Crystallization Temperature (DSC): 674.15

Magnetic Properties:
As-Cast Saturation Polarization: 
Crystallized Saturation Polarization: 
Approx. Amorphous Curie Temperature: 562C
Approx. Total Curie Temperature: 

| Additional Data                          |
| ---------------------------------------- |
| [[6.1DSC\|DSC]]                          |
| [[6.1Mechanical\|Mechanical]]            |
| [[6.1StressAnnealing\|Stress Annealing]] |
| [[6.1VSM\|VSM]]                          |

File: material_database/lauren/HOTG1/6/6.1/6.1DSC.md
Primary Crystallization (°C):
	Onset: 449.28
	Peak: 467.85
	Delta H: -8.7132
	
Secondary Crystallization  (°C):
	Onset: 668.9
	Peak: 674.15
	Delta H: -69.5066
	
Onset difference: 219.62

Peak Difference: 206.3

Tx3 Peak: NA
<!-- PUBLISH STOP -->
Experiment plot:
(labelled as 6 but really 6.1 due to issues with casting)

![[Pasted image 20250617112938.png]]

File: material_database/lauren/HOTG1/6/6.1/6.1VSM.md
Date Tested:  10.25.24 Pitt

Testing conditions:
4 stacked discs: 5.0 mg
Measure every 15degrees

Amorphous Curie temperature (°C): 562.063
HK Parameter:  0.43570132
M(0)/M(RT): 1.0533581
RSE: 0.00211631
<!-- PUBLISH STOP -->
![[Pasted image 20250617113003.png]]

File: material_database/lauren/HOTG1/7/7.1/7.1DSC.md
Primary Crystallization (°C):
	Onset: 468.37
	Peak: 500.69
	Delta H: -21.567
	
Secondary Crystallization  (°C):
	Onset: 685.32
	Peak: 689.65
	Delta H: -67.6896
	
Onset difference: 216.95

Peak Difference: 188.96

Tx3 Peak: NA

<!-- PUBLISH STOP -->
Experiment plot:
(labeled 7 but actually 7.1 due to issues with casting)
![[Pasted image 20250719182326.png]]

File: material_database/lauren/HOTG1/7/7.1/7.1VSM.md
Date Tested: 10.16.24 Pitt

Testing conditions:
4 stacked discs: 4.8mg
Measure every 15degrees

Amorphous Curie temperature (°C): 621.388
HK Parameter: 0.35845
M(0)/M(RT): 1.021732
RSE: 0.00230751
<!-- PUBLISH STOP -->
![[Pasted image 20250719182507.png]]
