Repository: PittAMPED/PittAMPED.github.io

File: material_database/lauren/HOTG1/1/1Alloy.md
<!-- PUBLISH START -->
**Nominal Composition: Co-Fe2.5Mn2Nb4Si2B14**
 
**Physical Properties:**
Mass Density (ingot): 
Primary Crystallization Temperature (DSC): 447.41
Secondary Crystallization Temperature (DSC): 631.33

**Magnetic Properties:**
As-Cast Saturation Polarization: 
Crystallized Saturation Polarization: 
Approx. Amorphous Curie Temperature: 688C
Approx. Total Curie Temperature: 

| Additional Data                        |
| -------------------------------------- |
| [[1DSC\|DSC]]                          |
| [[1Mechanical\|Mechanical]]            |
| [[1StressAnnealing\|Stress Annealing]] |
| [[1VSM\|VSM]]                          |

File: material_database/lauren/HOTG1/1/1VSM.md
Date Tested: 10.30.24 Pitt

Testing conditions:
4 stacked discs: 4.8 mg
Measure every 15degrees

Amorphous Curie temperature (°C): 688.225
HK Parameter: 0.444127
M(0)/M(RT): 1.029858
RSE: 0.00304317
<!-- PUBLISH STOP -->
![[Pasted image 20250728031450.png]]

File: material_database/lauren/HOTG1/10/10DSC.md
Primary Crystallization (°C):
	Onset: 426.02
	Peak: 446.12
	Delta H: -13.0318
	
Secondary Crystallization  (°C):
	Onset: 604.27
	Peak: 609.08
	Delta H: -65.0603
	
Onset difference: 178.25

Peak Difference: 162.96

Tx3 Peak: NA

Experiment plot:
![[Pasted image 20250615175240.png]]

File: material_database/lauren/HOTG1/10/10VSM.md
Date Tested:  10.15.24 Pitt

Testing conditions:
4 stacked discs: 4.6 mg
Measure every 15degrees

Amorphous Curie temperature (°C): 476.743
HK Parameter: 0.55686
M(0)/M(RT): 1.15778801
RSE: 0.00462351


![[Pasted image 20250615175345.png]]

File: material_database/lauren/HOTG1/2/2Alloy.md
**Nominal Composition: Co-Fe2.5Mn2Nb4Si4B12**
Cast Group: HOTG1
Other Designators: BMS429
 
**Physical Properties:
Mass Density (ingot):**
 Primary Crystallization Temperature (DSC): 447.17
Secondary Crystallization Temperature (DSC): 657.91

**Magnetic Properties:
As-Cast Saturation** Polarization: 
Crystallized Saturation Polarization: 
Approx. Amorphous Curie Temperature: 638C
Approx. Total Curie Temperature: 

| Additional Data                                    |
| -------------------------------------------------- |
| [[2DSC\|DSC]]                            |
| [[2Mechanical\|Mechanical]]              |
| [[2StressAnnealing\|Stress Annealing]]   |
| [[2VSM\|VSM]]                            |

File: material_database/lauren/HOTG1/2/2DSC.md
Primary Crystallization (°C):
	Onset: 425.78
	Peak: 447.17
	Delta H: -18.1696
	
Secondary Crystallization  (°C):
	Onset: 652.22
	Peak: 657.91
	Delta H: -60.2235
	
Onset difference: 226.44

Peak Difference: 210.74

Tx3 Peak: NA
<!-- PUBLISH STOP -->
Experiment plot:
![[Pasted image 20250612122152.png]]

File: material_database/lauren/HOTG1/2/2StressAnnealingData.md
Condition: 
Brockhaus HA Permeability: 
VSM EA Permeability:
VSM HA Permeability: 
Anisotropy Energy (uncorrected for shape): 
Anisotropy Field:

File: material_database/lauren/HOTG1/3/3Alloy.md
**Nominal Composition: Co-Fe2.5Mn2Nb4Si6B10**
Cast Group: HOTG1
Other Designators: BMS430
 
**Physical Properties:
Mass Density (ingot):**
 Primary Crystallization Temperature (DSC): 444.49
Secondary Crystallization Temperature (DSC): 677.66

**Magnetic Properties:
As-Cast Saturation Polarization:**
Crystallized Saturation Polarization: 
Approx. Amorphous Curie Temperature: 610C
Approx. Total Curie Temperature: 


| Additional Data                        |
| -------------------------------------- |
| [[3DSC\|DSC]]                          |
| [[3Mechanical\|Mechanical]]            |
| [[3StressAnnealing\|Stress Annealing]] |
| [[3VSM\|VSM]]                          |

File: material_database/lauren/HOTG1/3/3DSC.md
Primary Crystallization (°C):
	Onset: 425.35
	Peak:444.49
	Delta H: -13.3799
	
Secondary Crystallization  (°C):
	Onset: 670.46
	Peak: 677.66
	Delta H: -56.67
	
Onset difference: 245.11

Peak Difference: 233.17

Tx3 Peak: NA
<!-- PUBLISH STOP -->
Experiment plot:
![[Pasted image 20250612122413.png]]

File: material_database/lauren/HOTG1/3/3VSM.md
Date Tested:  10.29.24 Pitt

Testing conditions:
4 stacked discs: 4.5 mg
Measure every 15degrees

Amorphous Curie temperature (°C): 610.318
HK Parameter: 0.374296
M(0)/M(RT): 1.026745
RSE: 0.00134987 
![[Pasted image 20250612122425.png]]

File: material_database/lauren/HOTG1/4/4Alloy.md
Nominal Composition: Co-Fe2.5Mn2Zr2Nb2Si2B14
Cast Group: HOTG1
Other Designators: BMS431
 
Physical Properties:
Mass Density (ingot): 
 Primary Crystallization Temperature (DSC): 458.03
Secondary Crystallization Temperature (DSC): 636.01

Magnetic Properties:
As-Cast Saturation Polarization: 
Crystallized Saturation Polarization: 
Approx. Amorphous Curie Temperature: 662C
Approx. Total Curie Temperature: 

| Additional Data                                    |
| -------------------------------------------------- |
| [[4DSC\|DSC]]                            |
| [[4Mechanical\|Mechanical]]              |
| [[4StressAnnealing\|Stress Annealing]]   |
| [[4VSM\|VSM]]                            |

File: material_database/lauren/HOTG1/4/4DSC.md
Primary Crystallization (°C):
	Onset: 434.67
	Peak: 458.03
	Delta H: -14.6935
	
Secondary Crystallization  (°C):
	Onset: 650.64
	Peak: 656.01
	Delta H: -46.1816
	
Onset difference: 215.97

Peak Difference: 197.98

Tx3 Peak: NA
<!-- PUBLISH STOP -->
Experiment plot:
![[Pasted image 20250617113204.png]]

File: material_database/lauren/HOTG1/4/4StressAnnealing.md
 Condition: 
Brockhaus HA Permeability: 
VSM EA Permeability:
VSM HA Permeability: 
Anisotropy Energy (uncorrected for shape): 
Anisotropy Field:

File: material_database/lauren/HOTG1/5/5DSC.md
Primary Crystallization (°C):
	Onset: 431.81
	Peak: 456.84
	Delta H: -15.1912
	
Secondary Crystallization  (°C):
	Onset: 670.39
	Peak: 678.39
	Delta H: -52.3924
	
Onset difference: 238.58

Peak Difference: 221.55

Tx3 Peak: NA

Experiment plot:
![[Pasted image 20250617113130.png]]

File: material_database/lauren/HOTG1/5/5VSM.md
Date Tested: 10.28.24 Pitt

Testing conditions:
4 stacked discs: 5.6 mg
Measure every 15degrees

Amorphous Curie temperature (°C): 656.645
HK Parameter: 0.363747
M(0)/M(RT): 1.015136
RSE: 0.00262196
![[Pasted image 20250617113120.png]]

File: material_database/lauren/HOTG1/6/6Alloy.md
Nominal Composition: Co-Fe2.5Mn2Ta2Nb2Si2B14
Cast Group: HOTG1
Other Designators:
 
Physical Properties:
Mass Density (ingot): 
 Primary Crystallization Temperature (DSC): 455.2
Secondary Crystallization Temperature (DSC): 664.5

Magnetic Properties:
As-Cast Saturation Polarization: 
Crystallized Saturation Polarization: 
Approx. Amorphous Curie Temperature: 621C
Approx. Total Curie Temperature: 

| Additional Data                                    |
| -------------------------------------------------- |
| [[6DSC\|DSC]]                            |
| [[6Mechanical\|Mechanical]]              |
| [[6StressAnnealing\|Stress Annealing]]   |
| [[6VSM\|VSM]]                            |

File: material_database/lauren/HOTG1/6/6DSC.md
Primary Crystallization (°C):
	Onset: 443.2
	Peak: 455.2
	Delta H:
	
Secondary Crystallization  (°C):
	Onset:659.3
	Peak: 664.5
	Delta H:
	
Onset difference: 216.1

Peak Difference: 209.3

Tx3 Peak: NA

Experiment plot:

File: material_database/lauren/HOTG1/7/7DSC.md
Primary Crystallization (°C):
	Onset: 439.15
	Peak: 460.37
	Delta H: 
	
Secondary Crystallization  (°C):
	Onset: 660.13
	Peak: 665.68
	Delta H:
	
Onset difference: 220.98

Peak Difference: 205.31

Tx3 Peak: NA
<!-- PUBLISH STOP -->
Experiment plot:

File: material_database/lauren/HOTG1/8/8VSM.md
Date Tested: 10.17.24 Pitt

Testing conditions:
4 stacked discs: 4.6mg
Measure every 15degrees

Amorphous Curie temperature (°C): 610.084
HK Parameter: 0.19717
M(0)/M(RT): 1.0192
RSE: 0.007037 
![[Pasted image 20250617113227.png]]

File: material_database/lauren/HOTG1/9/9VSM.md
Date Tested:  Pitt

Testing conditions:
4 stacked discs: 4.7mg
Measure every 15degrees

Amorphous Curie temperature (°C): 667.356
HK Parameter:  0.44394
M(0)/M(RT): 1.035287
RSE: 0.00107418
<!-- PUBLISH STOP -->
![[Pasted image 20250615174942.png]]

File: material_database/lauren/HOTG10/79/79Alloy.md
Nominal Composition:Co26Ni26Fe26B8Si4Nb8Mn2
Cast Group: HOTG10
Other Designators: BAM#24-83, BMS625
 
Physical Properties:
Mass Density (ingot): 8.20g/cc
 Primary Crystallization Temperature (DSC):
Secondary Crystallization Temperature (DSC):

Magnetic Properties:
As-Cast Saturation Polarization 
Crystallized Saturation Polarization: 
Approx. Amorphous Curie Temperature: 
Approx. Total Curie Temperature:

| Additional Data                         |
| --------------------------------------- |
| [[79DSC\|DSC]]                          |
| [[79Mechanical\|Mechanical]]            |
| [[79StressAnnealing\|Stress Annealing]] |
| [[79VSM\|VSM]]                          |
| [[79XRD\|XRD]]                          |

File: material_database/lauren/HOTG10/80/80Alloy.md
Nominal Composition:Co26Ni26Fe26B8Si6Ta6Mn2
Cast Group: HOTG10
Other Designators: BAM#24-84, BMS 626
 
Physical Properties:
Mass Density (ingot): 8.81g/cc
 Primary Crystallization Temperature (DSC):
Secondary Crystallization Temperature (DSC):

Magnetic Properties:
As-Cast Saturation Polarization 
Crystallized Saturation Polarization: 
Approx. Amorphous Curie Temperature: 
Approx. Total Curie Temperature:

| Additional Data                         |
| --------------------------------------- |
| [[80DSC\|DSC]]                          |
| [[80Mechanical\|Mechanical]]            |
| [[80StressAnnealing\|Stress Annealing]] |
| [[80VSM\|VSM]]                          |
| [[80XRD\|XRD]]                          |

File: material_database/lauren/HOTG10/82/82DSC.md
Primary Crystallization (°C):
	Onset: 440.19
	Peak: 474.35
	Delta H:
	
Secondary Crystallization  (°C):
	Onset: 589.5
	Peak:609.16
	Delta H:
	
Onset difference: 149.31

Peak Difference: 134.81

Tx3 Peak: NA
<!-- PUBLISH STOP -->
Experiment plot:

![[Pasted image 20250716190814.png]]

File: material_database/lauren/HOTG10/83/83Alloy.md
Nominal Composition: Fe39Ni39B8Si6Ta6Mn2
Cast Group: HOTG10
Other Designators: BAM#24-87, BMS 629
 
Physical Properties:
Mass Density (ingot): 8.63g/cc
 Primary Crystallization Temperature (DSC):
Secondary Crystallization Temperature (DSC):

Magnetic Properties:
As-Cast Saturation Polarization 
Crystallized Saturation Polarization: 
Approx. Amorphous Curie Temperature: 
Approx. Total Curie Temperature:

| Additional Data                         |
| --------------------------------------- |
| [[83DSC\|DSC]]                          |
| [[83Mechanical\|Mechanical]]            |
| [[83StressAnnealing\|Stress Annealing]] |
| [[83VSM\|VSM]]                          |
| [[83XRD\|XRD]]                          |

File: material_database/lauren/HOTG10/84/84DSC.md
Primary Crystallization (°C):
	Onset: 445.11
	Peak: 459.1
	Delta H:
	
Secondary Crystallization  (°C):
	Onset: 573.65
	Peak:595.98
	Delta H:
	
Onset difference: 128.54

Peak Difference: 136.88

Tx3 Peak: NA
<!-- PUBLISH STOP -->
Experiment plot:
![[Pasted image 20250716192655.png]]

File: material_database/lauren/HOTG10/85/85VSM.md
Date Tested: 

Testing conditions:
4 stacked discs: 3.47mg
Measure every 15degrees

Amorphous Curie temperature (°C): 
HK Parameter:
M(0)/M(RT): 
RSE: 
<!-- PUBLISH STOP -->

File: material_database/lauren/HOTG10/86/86Alloy.md
Nominal Composition: Co39Fe39B8Si6Ta6Mn2
Cast Group: HOTG10
Other Designators: BAM#24-90, BMS 632
 
Physical Properties:
Mass Density (ingot): 8.69g/cc
 Primary Crystallization Temperature (DSC):
Secondary Crystallization Temperature (DSC):

Magnetic Properties:
As-Cast Saturation Polarization 
Crystallized Saturation Polarization: 
Approx. Amorphous Curie Temperature: 
Approx. Total Curie Temperature:

| Additional Data                         |
| --------------------------------------- |
| [[86DSC\|DSC]]                          |
| [[86Mechanical\|Mechanical]]            |
| [[86StressAnnealing\|Stress Annealing]] |
| [[86VSM\|VSM]]                          |
| [[86XRD\|XRD]]                          |

File: material_database/lauren/HOTG10/86/86DSC.md
Primary Crystallization (°C):
	Onset: 482.6
	Peak: 516.94
	Delta H:
	
Secondary Crystallization  (°C):
	Onset: 
	Peak:
	Delta H:
	
Onset difference: 

Peak Difference: 

Tx3 Peak: NA
<!-- PUBLISH STOP -->
Experiment plot:
![[Pasted image 20250716192946.png]]

File: material_database/lauren/HOTG10/87/87DSC.md
Primary Crystallization (°C):
	Onset: 468.35
	Peak: 488.86
	Delta H:
	
Secondary Crystallization  (°C):
	Onset: 
	Peak:
	Delta H:
	
Onset difference: 

Peak Difference: 

Tx3 Peak: NA
<!-- PUBLISH STOP -->
Experiment plot:
![[Pasted image 20250716193055.png]]

File: material_database/lauren/HOTG10/88/88DSC.md
Primary Crystallization (°C):
	Onset: 421.69
	Peak: 555.92
	Delta H:
	
Secondary Crystallization  (°C):
	Onset: 570.54
	Peak:585.13
	Delta H:
	
Onset difference: 148.85

Peak Difference: 140.21

Tx3 Peak: NA
<!-- PUBLISH STOP -->
Experiment plot:
![[Pasted image 20250716193152.png]]

File: material_database/lauren/HOTG10/90/90DSC.md
Primary Crystallization (°C):
	Onset: 401.34
	Peak: 421.16
	Delta H:
	
Secondary Crystallization  (°C):
	Onset: 517.15
	Peak:528.69
	Delta H:
	
Onset difference: 115.81

Peak Difference: 107.53

Tx3 Peak: NA
<!-- PUBLISH STOP -->
Experiment plot:
![[Pasted image 20250716193339.png]]

File: material_database/lauren/HOTG10/90/90VSM.md
Date Tested: 03.10.2025

Testing conditions:
4 stacked discs: 4.27mg
Measure every 15degrees

Amorphous Curie temperature (°C): 233.667
HK Parameter: 0.658581
M(0)/M(RT): 1.5218833
RSE: 0.001988193

File: material_database/lauren/HOTG11/91/91VSM.md
Date Tested: 5.27.2025

Testing conditions:
4 stacked discs: 4.25 mg
Measure every 15degrees

Amorphous Curie temperature (°C): 564.403
HK Parameter: 0.370539
M(0)/M(RT): 1.035496
RSE: 0.001134
<!-- PUBLISH STOP -->
![[Pasted image 20250716193502.png]]

File: material_database/lauren/HOTG11/92/92Alloy.md
Nominal Composition: Co72Fe8B8Ta12
Cast Group: HOTG11
Other Designators: BAM#25-11, BMS 650
 
Physical Properties:
Mass Density (ingot): 10.12g/cc
 Primary Crystallization Temperature (DSC):
Secondary Crystallization Temperature (DSC):

Magnetic Properties:
As-Cast Saturation Polarization 
Crystallized Saturation Polarization: 
Approx. Amorphous Curie Temperature: 
Approx. Total Curie Temperature:

| Additional Data                         |
| --------------------------------------- |
| [[92DSC\|DSC]]                          |
| [[92Mechanical\|Mechanical]]            |
| [[92StressAnnealing\|Stress Annealing]] |
| [[92VSM\|VSM]]                          |
| [[92XRD\|XRD]]                          |

File: material_database/lauren/HOTG11/93/93Alloy.md
Nominal Composition: Co75Fe5B7Ta13
Cast Group: HOTG11
Other Designators: BAM#, BMS 
 
Physical Properties:
Mass Density (ingot): g/cc
 Primary Crystallization Temperature (DSC):
Secondary Crystallization Temperature (DSC):

Magnetic Properties:
As-Cast Saturation Polarization 
Crystallized Saturation Polarization: 
Approx. Amorphous Curie Temperature: 
Approx. Total Curie Temperature:

| Additional Data                         |
| --------------------------------------- |
| [[93DSC\|DSC]]                          |
| [[93Mechanical\|Mechanical]]            |
| [[93StressAnnealing\|Stress Annealing]] |
| [[93VSM\|VSM]]                          |
| [[93XRD\|XRD]]                          |

File: material_database/lauren/HOTG11/93/93DSC.md
Primary Crystallization (°C):
	Onset: 
	Peak: 
	Delta H:
	
Secondary Crystallization  (°C):
	Onset: 
	Peak:
	Delta H:
	
Onset difference: 

Peak Difference: 

Tx3 Peak: NA
<!-- PUBLISH STOP -->
Experiment plot:

File: material_database/lauren/HOTG11/93/93VSM.md
Date Tested: 4.28.2025

Testing conditions:
4 stacked discs: 6.22mg
Measure every 15degrees

Amorphous Curie temperature (°C): 539.931
HK Parameter: 0.38897
M(0)/M(RT):1.04489
RSE: 0.00227
<!-- PUBLISH STOP -->
![[Pasted image 20250716193746.png]]

File: material_database/lauren/HOTG11/94/94VSM.md
Date Tested: 4.30.25

Testing conditions:
4 stacked discs: 5.94mg
Measure every 15degrees

Amorphous Curie temperature (°C): 559.228
HK Parameter: 0.867409
M(0)/M(RT): 1.657722
RSE: 0.002201
<!-- PUBLISH STOP -->
![[Pasted image 20250716193818.png]]

File: material_database/lauren/HOTG11/95/95Alloy.md
Nominal Composition: Co73Fe7Si2B7Ta11
Cast Group: HOTG11
Other Designators: BAM#, BMS 
 
Physical Properties:
Mass Density (ingot): g/cc
 Primary Crystallization Temperature (DSC):
Secondary Crystallization Temperature (DSC):

Magnetic Properties:
As-Cast Saturation Polarization 
Crystallized Saturation Polarization: 
Approx. Amorphous Curie Temperature: 
Approx. Total Curie Temperature:

| Additional Data                         |
| --------------------------------------- |
| [[95DSC\|DSC]]                          |
| [[95Mechanical\|Mechanical]]            |
| [[95StressAnnealing\|Stress Annealing]] |
| [[95VSM\|VSM]]                          |
| [[95XRD\|XRD]]                          |

File: material_database/lauren/HOTG2/11/11VSM.md
Date Tested: 10.14.24 Pitt

Testing conditions:
4 stacked discs: 4.9mg
Measure every 15degrees

Amorphous Curie temperature (°C): 637.251
HK Parameter: 0.45712
M(0)/M(RT): 1.0454168
RSE: 0.0017760
<!-- PUBLISH STOP -->
![[Pasted image 20250616092015.png]]

File: material_database/lauren/HOTG2/12/12Alloy.md
Nominal Composition: Co75.5Fe­­­2.5Mn2Nb6­Si6B8
Cast Group: HOTG2
Other Designators:  BMS457
 
Physical Properties:
Mass Density (ingot): 7.32 [g/cm3]
Primary Crystallization Temperature (DSC): 455.89
Secondary Crystallization Temperature: (DSC): 706.56
 
Magnetic Properties:
As-Cast Saturation Polarization (VSM, 5 [kOe]):  0.801 [T] 
As-Cast Saturation Polarization (Brockhaus, 5 [kA/m]): 0.791 [T]
Crystallized Saturation Polarization (510 °C): 0.680 [T]
Approx. Amorphous Curie Temperature: 606C
Approx. Total Curie Temperature: ???

| Additional Data                                    |
| -------------------------------------------------- |
| [[12DSC\|DSC]]                            |
| [[12Mechanical\|Mechanical]]              |
| [[12StressAnnealing\|Stress Annealing]]   |
| [[12VSM\|VSM]]                            |

File: material_database/lauren/HOTG2/12/12DSC.md
Primary Crystallization (°C):
	Onset: 436.92
	Peak: 455.89
	Delta H: -11.3784
	
Secondary Crystallization  (°C):
	Onset: 701.61
	Peak: 706.56
	Delta H: -58.8855
	
Onset difference: 264.69
Peak Difference: 250.67

Tx3 Peak: NA

Experiment plot:

![[Pasted image 20250617113504.png]]

File: material_database/lauren/HOTG2/13/13Alloy.md
Nominal Composition: Co75.5Fe­­­2.5Mn2Nb4­Si4B12
Cast Group: HOTG3
Other Designators: 
 
Physical Properties:
Mass Density (ingot): 8.90 [g/cm3]
Primary Crystallization Temperature (DSC): 456.9
Secondary Crystallization Temperature: (DSC): 661.6
 
Magnetic Properties:
As-Cast Saturation Polarization:  1.037 [T] 
Crystallized Saturation Polarization (510 °C): 0.863 [T]
Approx. Amorphous Curie Temperature: 615C
Approx. Total Curie Temperature: ???

| Additional Data                                    |
| -------------------------------------------------- |
| [[13DSC\|DSC]]                            |
| [[13Mechanical\|Mechanical]]              |
| [[13StressAnnealing\|Stress Annealing]]   |
| [[13VSM\|VSM]]                            |

File: material_database/lauren/HOTG2/13/13DSC.md
Primary Crystallization (°C):
	Onset: 439.2
	Peak: 456.9
	Delta H: 

Secondary Crystallization  (°C):
	Onset: 656.5
	Peak: 661.6
	Delta H:

Onset difference: 217.3

Peak Difference: 204.7

Tx3 Peak:
<!-- PUBLISH STOP -->
Experiment plot:

File: material_database/lauren/HOTG2/13/13VSM.md
Date Tested:  10.04.24Pitt

Testing conditions:
4 stacked discs: 5.0mg
Measure every 15degrees

Amorphous Curie temperature (°C): 615.697
HK Parameter: 0.347861
M(0)/M(RT): 1.019875
RSE: 0.0029769
![[Pasted image 20250617113624.png]]

File: material_database/lauren/HOTG2/14/14DSC.md
Primary Crystallization (°C):
	Onset: 439.7
	Peak: 458.70
	Delta H: 

Secondary Crystallization  (°C):
	Onset: 672.80
	Peak: 678.6
	Delta H:

Onset difference: 233.1

Peak Difference: 219.9

Tx3 Peak: NA

Experiment plot:

File: material_database/lauren/HOTG2/14/14VSM.md
Date Tested: 10.02.24 Pitt

Testing conditions:
4 stacked discs: 4.8mg
Measure every 15degrees

Amorphous Curie temperature (°C): 587.060
HK Parameter: 0.347601
M(0)/M(RT): 1.024399
RSE: 0.0022024
![[Pasted image 20250617114710.png]]

File: material_database/lauren/HOTG3/15/15Alloy.md
Nominal Composition: Co75.5Fe­­­2.5Mn2Nb8­Si6B6
Cast Group: HOTG3
Other Designators: 

Physical Properties:
Mass Density (ingot): 8.39 [g/cm3]
Primary Crystallization Temperature (DSC): 467.88
Secondary Crystallization Temperature: (DSC): 720
 
Magnetic Properties:
As-Cast Saturation Polarization: 0.840 [T] 
Crystallized Saturation Polarization (510 °C): 0.648 [T]
Approx. Amorphous Curie Temperature: 573C
Approx. Total Curie Temperature: ???
 
[[15 DSC]]
[[15 Mechanical]]
[[15 Stress Annealing]]
[[15 VSM]]

File: material_database/lauren/HOTG3/15/15DSC.md
Primary Crystallization (°C):
	Onset: 449.22
	Peak: 467.88
	Delta H: 

Secondary Crystallization  (°C):
	Onset: 713.79
	Peak: 720
	Delta H:

Onset difference: 264.57

Peak Difference: 252.12

Tx3 Peak: NA
<!-- PUBLISH STOP -->
Experiment plot:

File: material_database/lauren/HOTG3/15/15VSM.md
Date Tested: 10.02.24 Pitt

Testing conditions:
4 stacked discs: 4.4mg
Measure every 15degrees

Amorphous Curie temperature (°C): 573.557
HK Parameter: 0.4931221
M(0)/M(RT): 1.059139
RSE: 0.00292112
![[Pasted image 20250617124025.png]]

File: material_database/lauren/HOTG3/16/16Alloy.md
**Nominal Composition: Co75.5Fe­­­2.5Mn2Nb8­Si4B8**
 
**Physical Properties:**
Mass Density (ingot): 8.42 [g/cm3]
Primary Crystallization Temperature (DSC): 468.7 [°C]
Secondary Crystallization Temperature: (DSC): 742.3 [°C]
 
**Magnetic Properties:**
As-Cast Saturation Polarization (VSM, 5 [kOe]): 0.900 [T] 
As-Cast Saturation Polarization (Brockhaus, 5 [kA/m]): 0.863 [T]
Crystallized Saturation Polarization: 0.870 [T]
Approx. Amorphous Curie Temperature: 619 [°C]
Approx. Total Curie Temperature: N/A

| Additional Data                         |
| --------------------------------------- |
| [[16DSC\|DSC]]                          |
| [[16FieldAnnealing\|Field Annealing]]   |
| [[16Mechanical\|Mechanical]]            |
| [[16StressAnnealing\|Stress Annealing]] |
| [[16VSM\|VSM]]                          |

File: material_database/lauren/HOTG3/16/16DSC.md
Primary Crystallization (°C):
	Onset: 452.7
	Peak: 468.7
	Delta H: 

Secondary Crystallization  (°C):
	Onset: 726.4
	Peak: 742.3
	Delta H:

Onset difference: 273.7

Peak Difference:  273.6

Tx3 Peak: NA
<!-- PUBLISH STOP -->
Experiment plot:

File: material_database/lauren/HOTG3/16/16FieldAnnealing.md
Condition: 460 [°C], 30 min

Brockhaus HA Permeability: 235

VSM EA Permeability:

VSM HA Permeability:

Anisotropy Energy (uncorrected for shape): 1.28 [kJ/m^3]

Anisotropy Field:

File: material_database/lauren/HOTG3/16/16VSM.md
Date Tested:  6.28.24 Pitt

Testing conditions:
4 stacked discs: 5.3mg
Measure every 15degrees

Amorphous Curie temperature (°C): 619
HK Parameter: 0.544
R^2: 0.9959
M(0)/M(RT): 1.095
SSE: 1.699950e-03
<!-- PUBLISH STOP -->
![[Pasted image 20250719131910.png]]
![[Pasted image 20250719131915.png]]

File: material_database/lauren/HOTG3/18/18Alloy.md
Nominal Composition: Co75.5Fe­­­2.5Mn2Ta6­Si6B8
Cast Group: HOTG3
Other Designators: BMS463, BAM#23-20
 
Physical Properties:
Mass Density (ingot): 9.17 [g/cm3]
Primary Crystallization Temperature (DSC): 463
Secondary Crystallization Temperature: (DSC): 723.3
 
Magnetic Properties:
As-Cast Saturation Polarization: 0.959 [T]
Crystallized Saturation Polarization: 0.851 [T]
Approx. Amorphous Curie Temperature: 613 C
Approx. Total Curie Temperature: ???

[[18 DSC]]
[[18 Stress Annealing]]
[[18 VSM]]

File: material_database/lauren/HOTG3/18/18VSM.md
Date Tested: 7.1.24  Pitt

Testing conditions:
4 stacked discs: 4.7mg
Measure every 15degrees

Amorphous Curie temperature (°C): 613
HK Parameter: 0.44
R^2: 0.9991
M(0)/M(RT): 1.043
SSE: 4.016099e-04

![[Pasted image 20250617124753.png]]![[Pasted image 20250617124804.png]]

File: material_database/lauren/HOTG4/19/19Alloy.md
Nominal Composition: Co73.5Fe­­­2.5Mn2Nb8Si6B8
Cast Group: HOTG4
Other Designators: 
 
Physical Properties:
Mass Density (ingot): 8.83 [g/cm3]
Primary Crystallization Temperature (DSC): 481.7
Secondary Crystallization Temperature: (DSC): 720.4
 
Magnetic Properties:
As-Cast Saturation Polarization: 0.781 [T]
Crystallized Saturation Polarization: 0.630 [T]
Approx. Amorphous Curie Temperature: 463C
Approx. Total Curie Temperature:
 
[[19 VSM]]
[[19 DSC]]
[[19 Stress Annealing]]
[[19 Mechanical]]

File: material_database/lauren/HOTG4/19/19DSC.md
Primary Crystallization (°C):
	Onset: 466.5
	Peak: 481.7
	Delta H: 

Secondary Crystallization  (°C):
	Onset: 716.4
	Peak: 720.4
	Delta H:

Onset difference: 249.9

Peak Difference: 238.7

Tx3 Peak: NA
<!-- PUBLISH STOP -->
Experiment plot:

File: material_database/lauren/HOTG4/19/19VSM.md
Date Tested: 10.01.24 Pitt

Testing conditions:
4 stacked discs: 4.6mg
Measure every 15degrees

Amorphous Curie temperature (°C): 463.32
HK Parameter:  0.5041377
M(0)/M(RT): 1.0982122
RSE: 0.0037666 
<!-- PUBLISH STOP -->
![[Pasted image 20250617135628.png]]

File: material_database/lauren/HOTG4/20/20Alloy.md
Nominal Composition: Co70.5Fe­­­7.5Mn2Nb6Si6B8
Cast Group: HOTG4
Other Designators: 
 
Physical Properties:
Mass Density (ingot): 8.28 [g/cm3]
Primary Crystallization Temperature (DSC): 471
Secondary Crystallization Temperature: (DSC): 706
 
Magnetic Properties:
As-Cast Saturation Polarization: 0.977 [T]
Crystallized Saturation Polarization: 0.759 [T]
Approx. Amorphous Curie Temperature: 631C
Approx. Total Curie Temperature:
 
[[20 DSC]]
[[20 VSM]]
[[20 Stress Annealing]]
[[20 Mechanical]]


abosulte to relative pathway**

File: material_database/lauren/HOTG4/20/20DSC.md
Primary Crystallization (°C):
	Onset: 455
	Peak: 471
	Delta H: 

Secondary Crystallization  (°C):
	Onset: 702.9
	Peak: 706
	Delta H:

Onset difference: 247.9 

Peak Difference: 235

Tx3 Peak: NA
<!-- PUBLISH STOP -->
Experiment plot:

File: material_database/lauren/HOTG4/20/20VSM.md
Date Tested: 10.01.24 Pitt

Testing conditions:
4 stacked discs: 4.5mg
Measure every 15degrees

Amorphous Curie temperature (°C): 631.22
HK Parameter: 0.4525202
M(0)/M(RT): 0.991031
RSE: 0.0014532
<!-- PUBLISH STOP -->
![[Pasted image 20250617135813.png]]

File: material_database/lauren/HOTG4/21/21Alloy.md
Nominal Composition: Co70.5Fe­­­5Ni2.5Mn2Nb6Si6B8
Cast Group: HOTG4
Other Designators: 
 
Physical Properties:
Mass Density (ingot): 8.28 [g/cm3]
Primary Crystallization Temperature (DSC): 469.8
Secondary Crystallization Temperature: (DSC): 700.9
 
Magnetic Properties:
As-Cast Saturation Polarization: 0.918 [T]
Crystallized Saturation Polarization: 0.719 [T]
Approx. Amorphous Curie Temperature: 612C
Approx. Total Curie Temperature:
 
[[21 VSM]]
[[21 DSC]]
[[21 Stress Annealing]]

File: material_database/lauren/HOTG4/21/21DSC.md
Primary Crystallization (°C):
	Onset: 447.1
	Peak: 469.8
	Delta H: 

Secondary Crystallization  (°C):
	Onset: 696.6
	Peak: 700.9
	Delta H:

Onset difference: 249.5

Peak Difference: 231.1

Tx3 Peak:
<!-- PUBLISH STOP -->
Experiment plot:

File: material_database/lauren/HOTG4/21/21VSM.md
Date Tested: 09.30.24 Pitt

Testing conditions:
4 stacked discs: 5.3 mg
Measure every 15degrees

Amorphous Curie temperature (°C): 612.409
HK Parameter: 0.460214
M(0)/M(RT): 1.02938
RSE: 0.0015128
<!-- PUBLISH STOP -->
![[Pasted image 20250617140015.png]]

File: material_database/lauren/HOTG4/22/22Alloy.md
Nominal Composition: Co68Fe­­­5Ni5Mn2Nb6Si6B8
Cast Group: HOTG4
Other Designators: 
 
Physical Properties:
Mass Density (ingot): 8.29 [g/cm3]
Primary Crystallization Temperature (DSC): 464.1
Secondary Crystallization Temperature: (DSC): 697.2
 
Magnetic Properties:
As-Cast Saturation Polarization:  0.990 [T]
Crystallized Saturation Polarization: 0.664 [T]
Approx. Amorphous Curie Temperature: 589C
Approx. Total Curie Temperature:

| Additional Data                                    |
| -------------------------------------------------- |
| [[22DSC\|DSC]]                            |
| [[22Mechanical\|Mechanical]]              |
| [[22StressAnnealing\|Stress Annealing]]   |
| [[22VSM\|VSM]]                            |

File: material_database/lauren/HOTG4/22/22DSC.md
Primary Crystallization (°C):
	Onset: 444.9
	Peak: 464.1
	Delta H: 

Secondary Crystallization  (°C):
	Onset: 693.4
	Peak: 697.2
	Delta H:

Onset difference: 248.5

Peak Difference: 233.1

Tx3 Peak: NA
<!-- PUBLISH STOP -->
Experiment plot:

File: material_database/lauren/HOTG4/22/22VSM.md
Date Tested:  9.30.24Pitt

Testing conditions:
4 stacked discs: 4.9mg
Measure every 15degrees

Amorphous Curie temperature (°C): 589.928
HK Parameter: 0.4831
M(0)/M(RT): 1.0474581
RSE: 0.00164207 

![[Pasted image 20250617140148.png]]

File: material_database/lauren/HOTG4/23/23Alloy.md
Nominal Composition: Co75.5Ni2.5Mn2Nb6Si6B8
Cast Group: HOTG4
Other Designators: BMS497
 
Physical Properties:
Mass Density (ingot): 8.37 [g/cm3]
Primary Crystallization Temperature (DSC): 452.8
Secondary Crystallization Temperature: (DSC): 719.3
 
Magnetic Properties:
As-Cast Saturation Polarization: 0.811 [T]
Crystallized Saturation Polarization: 0.795 [T]
Approx. Amorphous Curie Temperature: 614
Approx. Total Curie Temperature:
 
| Additional Data                                    |
| -------------------------------------------------- |
| [[23DSC\|DSC]]                            |
| [[23Mechanical\|Mechanical]]              |
| [[23StressAnnealing\|Stress Annealing]]   |
| [[23VSM\|VSM]]                            |

File: material_database/lauren/HOTG4/24/24Alloy.md
Nominal Composition: Co70.5Fe7.5Mn2Nb8Si4B8
Cast Group: HOTG4
Other Designators: BMS498
 
Physical Properties:
Mass Density (ingot): 8.38 [g/cm3]
Primary Crystallization Temperature (DSC): 481.9
Secondary Crystallization Temperature: (DSC): 736.3
 
Magnetic Properties:
As-Cast Saturation Polarization: 1.038 [T]
Crystallized Saturation Polarization: 0.947 [T]
Approx. Amorphous Curie Temperature:590 C
Approx. Total Curie Temperature:
 
[[24 VSM]]
[[24 DSC]]
[[24 Stress Annealing Data]]

File: material_database/lauren/HOTG4/24/24DSC.md
Primary Crystallization (°C):
	Onset:  460
	Peak: 481.9
	Delta H: 

Secondary Crystallization  (°C):
	Onset: 728
	Peak: 736.3
	Delta H:

Onset difference:268 

Peak Difference: 254.4

Tx3 Peak: NA
<!-- PUBLISH STOP -->
Experiment plot:

File: material_database/lauren/HOTG5/25/25Alloy.md
Nominal Composition: Co70.5Fe7.5Mn2Ta8Si4B8
Cast Group: HOTG4
Other Designators: BMS499
 
Physical Properties:
Mass Density (ingot): 9.40 [g/cm3]
Primary Crystallization Temperature (DSC): 493.7
Secondary Crystallization Temperature: (DSC): NA
 
Magnetic Properties:
As-Cast Saturation Polarization: 
Crystallized Saturation Polarization: 0.906 [T]
Approx. Amorphous Curie Temperature: 589 C
Approx. Total Curie Temperature:
 
| Additional Data                                    |
| -------------------------------------------------- |
| [[25DSC\|DSC]]                            |
| [[25Mechanical\|Mechanical]]              |
| [[25StressAnnealing\|Stress Annealing]]   |
| [[25VSM\|VSM]]                            |

File: material_database/lauren/HOTG5/25/25DSC.md
Primary Crystallization (°C):
	Onset: 469.7
	Peak: 493.7
	Delta H: 

Secondary Crystallization  (°C):
	Onset: 739.7
	Peak: NA – above testing point
	Delta H:

Onset difference: 270 

Peak Difference: NA due to testing limit

Tx3 Peak: NA

Experiment plot:

File: material_database/lauren/HOTG5/25/25Mechanical.md
Pinholes Data:

Percent Area: 3.33 %
Number of Pinholes: 149
<!-- PUBLISH STOP -->

Also have:
Percent Area: 5.349 %
Number of Pinholes: 148

File: material_database/lauren/HOTG5/25/25VSM.md
Date Tested: 9.20.24 Pitt

Testing conditions:
4 stacked discs: 6.0mg
Measure every 15degrees

Amorphous Curie temperature (°C): 589.678
HK Parameter: 0.440738
M(0)/M(RT): 0.995738
RSE: 0.0016321
<!-- PUBLISH STOP -->
![[Pasted image 20250618151151.png]]

File: material_database/lauren/HOTG5/26/26Alloy.md
Nominal Composition: Co73.5Fe­­­2.5Cr4Nb8­Si4B8
Cast Group: HOTG5
Other Designators: BMS500, BAM#23-65
 
Physical Properties:
Mass Density (ingot): 8.43 [g/cm3]
Primary Crystallization Temperature (DSC): 477.6
Secondary Crystallization Temperature: (DSC): NA
 
Magnetic Properties:
As-Cast Saturation Polarization: 0.626 [T]
Crystallized Saturation Polarization: 0.680 [T]
Approx. Amorphous Curie Temperature: 403 [C]
Approx. Total Curie Temperature:
 
[[26 VSM]]
[[26 DSC]]
[[26 Stress Annealing Data]]
[[26 Mechanical]]

File: material_database/lauren/HOTG5/27/27Alloy.md
Nominal Composition: Co73.5Fe­­­2.5Cr4Ta8­Si4B8
Cast Group: HOTG5
Other Designators: BMS501
 
Physical Properties:
Mass Density (ingot): 9.48 [g/cm3]
Primary Crystallization Temperature (DSC): 485.9
Secondary Crystallization Temperature: (DSC): NA
 
Magnetic Properties:
As-Cast Saturation Polarization: 0.644 [T]
Crystallized Saturation Polarization: 0.629 [T]
Approx. Amorphous Curie Temperature: 386 [C]
Approx. Total Curie Temperature:
 
[[27 DSC]]
[[27 VSM]]
[[27 Mechanical]]
[[27 Stress Annealing Data]]

File: material_database/lauren/HOTG5/27/27DSC.md
Primary Crystallization (°C):
	Onset: 463
	Peak: 485.9
	Delta H: 

Secondary Crystallization  (°C):
	Onset: NA above testing limit
	Peak: NA above testing limit
	Delta H:

Onset difference: NA

Peak Difference: NA

Tx3 Peak: NA
<!-- PUBLISH STOP -->
Experiment plot:

File: material_database/lauren/HOTG5/27/27StressAnnealing.md
Condition: 100 \[MPa], 510 \[°C], 1 \[min]
Brockhaus HA Permeability: 25.5
VSM EA Permeability: ???
VSM HA Permeability: ???
Anisotropy Energy (uncorrected for shape): ??? \[kJ/m3]
Anisotropy Field: ??? \[kA/m]

File: material_database/lauren/HOTG5/27/27VSM.md
Date Tested:  9.19.24Pitt

Testing conditions:
4 stacked discs: 5.9mg
Measure every 15degrees

Amorphous Curie temperature (°C): 386.992
HK Parameter: 0.5346933
M(0)/M(RT): 1.08631
RSE: 0.003911215
<!-- PUBLISH STOP -->
![[Pasted image 20250618154917.png]]

File: material_database/lauren/HOTG5/28/28Alloy.md
Nominal Composition: Co73.5Fe­­­2.5Al4Nb8­Si4B8
Cast Group: HOTG5
Other Designators: BMS502
 
Physical Properties:
Mass Density (ingot): 8.21 [g/cm3]
Primary Crystallization Temperature (DSC): 481.3
Secondary Crystallization Temperature: (DSC): NA
 
Magnetic Properties:
As-Cast Saturation Polarization: 0.694 [T]
Crystallized Saturation Polarization: 0.697 [T]
Approx. Amorphous Curie Temperature: 445 [C]
Approx. Total Curie Temperature:
 
[[28 VSM]]
[[28 DSC]]
[[28 Mechanical]]
[[28 Stress Annealing Data]]

File: material_database/lauren/HOTG5/30/30StressAnnealingData.md
Condition: 100 [MPa], 510 [°C], 1 [min]
Brockhaus HA Permeability: 46.5
VSM EA Permeability: 72.9
VSM HA Permeability: 35.5
Anisotropy Energy (uncorrected for shape): 4.225 [kJ/m3]
Anisotropy Field: 19.772 [kA/m]

![[Pasted image 20250618155947.png]]
Fig. 30.SA.1: Easy and hard axis J-H curves for a 3mm punched disk after stress annealing at 100 MPa, 510 °C, for 1 min

File: material_database/lauren/HOTG5/30/30VSM.md
Date Tested:  9.12.24 Pitt

Testing conditions:
4 stacked discs: 4.9mg
Measure every 15 degrees

Amorphous Curie temperature (°C): 650.372
HK Parameter: 0.4730236
M(0)/M(RT): 1.00776
RSE: 0.00207561
<!-- PUBLISH STOP -->
![[Pasted image 20250618160013.png]]

File: material_database/lauren/HOTG5/31/31Alloy.md
Nominal Composition: Co73.5Fe­­­2.5Ni4Ta8­Si4B8
Cast Group: HOTG5
Other Designators: BMS505, BAM#23-70
 
Physical Properties:
Mass Density (ingot): 9.56 [g/cm3]
 Primary Crystallization Temperature (DSC): 472.2
Secondary Crystallization Temperature (DSC): NA

Magnetic Properties:
As-Cast Saturation Polarization: 0.846 [T]
Crystallized Saturation Polarization: 0.857 [T]
Approx. Amorphous Curie Temperature: 642C
Approx. Total Curie Temperature: 

| Additional Data                                    |
| -------------------------------------------------- |
| [[31DSC\|DSC]]                            |
| [[31Mechanical\|Mechanical]]              |
| [[31StressAnnealing\|Stress Annealing]]   |
| [[31VSM\|VSM]]                            |

File: material_database/lauren/HOTG5/31/31DSC.md
Primary Crystallization (°C):
	Onset: 452
	Peak: 472.2
	Delta H: 

Secondary Crystallization  (°C):
	Onset: 735
	Peak: NA- above testing limit
	Delta H:

Onset difference: 283

Peak Difference: NA – above testing limit

Tx3 Peak: NA
<!-- PUBLISH STOP -->
Experiment plot:

File: material_database/lauren/HOTG5/31/31VSM.md
Date Tested: 9.12.24 Pitt

Testing conditions:
3 stacked discs: 3.9mg
Measure every 15degrees

Amorphous Curie temperature (°C): 642.150
HK Parameter: 0.453794
M(0)/M(RT): 1.0316429
RSE:0.0018988
<!-- PUBLISH STOP -->
![[Pasted image 20250618214045.png]]

File: material_database/lauren/HOTG6/32/32Alloy.md
Nominal Composition: Co66.6Fe­­­8.3Nb2.6Si16­B6.5Cu0.6
Cast Group: HOTG6
Other Designators: BMS506, BAM#23-70
 
Physical Properties:
Mass Density (ingot): 7.89 [g/cm3]
 Primary Crystallization Temperature (DSC): 538.2
Secondary Crystallization Temperature (DSC): 669.7

Magnetic Properties:
As-Cast Saturation Polarization: 0.785 [T]
Crystallized Saturation Polarization: 0.835 [T]
Approx. Amorphous Curie Temperature: 398C
Approx. Total Curie Temperature: 

| Additional Data                                    |
| -------------------------------------------------- |
| [[32DSC\|DSC]]                            |
| [[32Mechanical\|Mechanical]]              |
| [[32StressAnnealing\|Stress Annealing]]   |
| [[32VSM\|VSM]]                            |

File: material_database/lauren/HOTG6/33/33DSC.md
Primary Crystallization (°C):
	Onset: 525.6
	Peak: 553.5
	Delta H: 

Secondary Crystallization  (°C):
	Onset: 740.1
	Peak: NA – above testing limit
	Delta H:

Onset difference: 214.5

Peak Difference: NA – above testing limit

Tx3 Peak: NA

Experiment plot:

File: material_database/lauren/HOTG6/33/33StressAnnealingData.md
Condition: 100 [MPa], 510 [°C], 1 [min]
Brockhaus HA Permeability: 844.5
VSM EA Permeability: 
VSM HA Permeability: 
Anisotropy Energy (uncorrected for shape): 
Anisotropy Field:

File: material_database/lauren/HOTG6/33/33VSM.md
Date Tested: 11.04.24 Pitt

Testing conditions:
4 stacked discs: 4.2 mg
Measure every 15degrees

Amorphous Curie temperature (°C): 372.151
HK Parameter: 0.29444397
M(0)/M(RT): 1.06403
RSE:0.00122909
<!-- PUBLISH STOP -->
![[Pasted image 20250618214435.png]]

File: material_database/lauren/HOTG6/34/34Alloy.md
Nominal Composition: Co3Fe­­­71Nb3Si15.5­B6.5Cu1
Cast Group: HOTG6
Other Designators: BMS509
 
Physical Properties:
Mass Density (ingot): 7.37 [g/cm3]
 Primary Crystallization Temperature (DSC): 553
Secondary Crystallization Temperature (DSC): NA

Magnetic Properties:
As-Cast Saturation Polarization: 1.140 [T]
Crystallized Saturation Polarization: 1.300 [T]
Approx. Amorphous Curie Temperature: 656 [K]
Approx. Total Curie Temperature: 1043 [K]
 
| Additional Data                                    |
| -------------------------------------------------- |
| [[34DSC\|DSC]]                            |
| [[34Mechanical\|Mechanical]]              |
| [[34StressAnnealing\|Stress Annealing]]   |
| [[34VSM\|VSM]]                            |
