Repository: PittAMPED/PittAMPED.github.io

File: material_database/lauren/HOTG6/34/34DSC.md
Primary Crystallization (°C):
	Onset: 530
	Peak: 553
	Delta H: 

Secondary Crystallization  (°C):
	Onset: NA – above testing limit
	Peak: NA – above testing limit
	Delta H:

Onset difference: NA – above testing limit

Peak Difference: NA – above testing limit

Tx3 Peak: NA

Experiment plot:

File: material_database/lauren/HOTG6/35/35Alloy.md
Nominal Composition: Co62.5Fe­­­12.1Nb2.6Si15.5­B6.5Cu0.8
Cast Group: HOTG6
Other Designators: BMS507
 
Physical Properties:
Mass Density (ingot): 7.86 [g/cm3]
 Primary Crystallization Temperature (DSC): 522
Secondary Crystallization Temperature (DSC): 687

Magnetic Properties:
As-Cast Saturation Polarization: 0.809 [T]
Crystallized Saturation Polarization:
Approx. Amorphous Curie Temperature: 
Approx. Total Curie Temperature: 
 [[35 DSC]]
 [[35 Mechanical]]
 [[35 Stress Annealing Data]]
 [[35 VSM]]

File: material_database/lauren/HOTG6/35/35VSM.md
Date Tested: 2.21.2025 Pitt

Testing conditions:
4 stacked discs: 4.5mg
Measure every 15degrees

Amorphous Curie temperature (°C): 439.66
HK Parameter: 0.8710602
M(0)/M(RT): 0.733450
RSE: 0.0008087446
<!-- PUBLISH STOP -->
![[Pasted image 20250618214910.png]]

File: material_database/lauren/HOTG7/36/36Alloy.md
Nominal Composition: Co75.5Ni­­­2.5Mn2Nb8Si4B8
Cast Group: HOTG7
Other Designators: BMS513, BAM#23-89
 
Physical Properties:
Mass Density (ingot): 8.47 [g/cm3]
 Primary Crystallization Temperature (DSC): 466.408
Secondary Crystallization Temperature (DSC): 722.912

Magnetic Properties:
As-Cast Saturation Polarization (VSM, 5 [kOe]: 0.820 [T]
As-Cast Saturation Polarization (Brockhaus, 5 [kA/m]): 0.808 [T]
Crystallized Saturation Polarization (Brockhaus, 5 [kA/m]): 0.675 [T]
Approx. Amorphous Curie Temperature: 596C
Approx. Total Curie Temperature: 
 
| Additional Data                                    |
| -------------------------------------------------- |
| [[36DSC\|DSC]]                            |
| [[36Mechanical\|Mechanical]]              |
| [[36StressAnnealing\|Stress Annealing]]   |
| [[36VSM\|VSM]]                            |

File: material_database/lauren/HOTG7/36/36VSM.md
Date Tested: 8.15.24  Pitt

Testing conditions:
4 stacked discs: 5.3mg
Measure every 15degrees

Amorphous Curie temperature (°C): 596
HK Parameter: 0.55
R^2: 0.9930
M(0)/M(RT): 1.1
SSE: 3.062176e-
<!-- PUBLISH STOP -->
![[Pasted image 20250618215146.png]]

File: material_database/lauren/HOTG7/37/37VSM.md
Date Tested: 8.15.24 Pitt

Testing conditions:
4 stacked discs: 4.9mg
Measure every 15degrees

Amorphous Curie temperature (°C): 576
HK Parameter: 0.495
R^2: 0.9977
M(0)/M(RT): 1.075
SSE: 1.339375e-03
<!-- PUBLISH STOP -->4
![[Pasted image 20250618215614.png]]

File: material_database/lauren/HOTG7/38/38Alloy.md
Nominal Composition: Co73Ni2.5Fe­­­2.5Mn2Nb8Si4B8
Cast Group: HOTG7
Other Designators: BMS515, BAM#23-91
 
Physical Properties:
Mass Density (ingot): 8.46 \[g/cm3]
 Primary Crystallization Temperature (DSC): 472.308
Secondary Crystallization Temperature (DSC): 734.145

Magnetic Properties:
As-Cast Saturation Polarization (VSM, 5 \[kOe]): 0.846 \[T]
As-Cast Saturation Polarization (Brockhaus, 5 \[kA/m]): 0.826 \[T]
Crystallized Saturation Polarization (Brockhaus, 8 \[kA/m]): 0.7984 \[T]
Approx. Amorphous Curie Temperature: 579C
Approx. Total Curie Temperature: 

| Additional Data                         |
| --------------------------------------- |
| [[38DSC\|DSC]]                          |
| [[38FieldAnnealing\|Field Annealing]]   |
| [[38Mechanical\|Mechanical]]            |
| [[38StressAnnealing\|Stress Annealing]] |
| [[38VSM\|VSM]]                          |

File: material_database/lauren/HOTG7/38/38DSC.md
Primary Crystallization (°C):
	Onset: 453.17
	Peak: 472.308
	Delta H: 

Secondary Crystallization  (°C):
	Onset: 720.96
	Peak: 734.145
	Delta H:

Onset difference: 267.79

Peak Difference: 261.837

Tx3 Peak: NA

Experiment plot:
<!-- PUBLISH STOP -->
![[Pasted image 20250618224713.png]]

File: material_database/lauren/HOTG7/38/38VSM.md
Date Tested:  8.16.24 Pitt

Testing conditions:
4 stacked discs: 5.3mg
Measure every 15 degrees

Amorphous Curie temperature (°C): 579
HK Parameter: 0.51
R^2: 0.9979
M(0)/M(RT): 1.07
SSE: 7.737230e-04
<!-- PUBLISH STOP -->
![[Pasted image 20250618224810.png]]

File: material_database/lauren/HOTG7/39/39FieldAnnealing.md
Condition: 460 [°C], 30 min
Brockhaus HA Permeability: 493
VSM EA Permeability: 
VSM HA Permeability: 
Anisotropy Energy (uncorrected for shape): 0.48 [kJ/m^3]
Anisotropy Field:

File: material_database/lauren/HOTG7/39/39VSM.md
Date Tested: 7.15.24 Pitt

Testing conditions:
4 stacked discs: 5.5mg
Measure every 15degrees

Amorphous Curie temperature (°C): 586
HK Parameter: 0.50
R^2: 0.9983
M(0)/M(RT): 1.082
SSE:7.654735e-04
![[Pasted image 20250618225159.png]]

File: material_database/lauren/HOTG7/40/40Alloy.md
Nominal Composition: Co73Fe­­­5Mn2Nb6Si6B8
Cast Group: HOTG7
Other Designators: BMS517, BAM#23-93
 
Physical Properties:
Mass Density (ingot): 8.42 [g/cm3]
 Primary Crystallization Temperature (DSC): 477.358
Secondary Crystallization Temperature (DSC): 733.091

Magnetic Properties:
As-Cast Saturation Polarization (VSM, 5 [kOe]):  0.874 [T]
As-Cast Saturation Polarization (Brockhaus, 5 [kA/m]):  0.872 [T]
Crystallized Saturation Polarization (Brockhaus, 8 [kA/m]):  0.841 [T]
Approx. Amorphous Curie Temperature: 618C
Approx. Total Curie Temperature: 

| Additional Data                                    |
| -------------------------------------------------- |
| [[40DSC\|DSC]]                            |
| [[40Mechanical\|Mechanical]]              |
| [[40StressAnnealing\|Stress Annealing]]   |
| [[40VSM\|VSM]]                            |

File: material_database/lauren/HOTG7/40/40DSC.md
Primary Crystallization (°C):
	Onset: 457.96
	Peak: 477.358
	Delta H: 

Secondary Crystallization  (°C):
	Onset: 720.22
	Peak: 733.091
	Delta H:

Onset difference: 262.26

Peak Difference: 255.733

Tx3 Peak: NA

Experiment plot:
![[Pasted image 20250618225355.png]]

File: material_database/lauren/HOTG7/41/41DSC.md
Primary Crystallization (°C):
	Onset: 474.12
	Peak: 482.18
	Delta H: 

Secondary Crystallization  (°C):
	Onset: 708.49
	Peak: 717.854
	Delta H:

Onset difference: 234.37

Peak Difference: 235.674

Tx3 Peak: NA
<!-- PUBLISH STOP -->
Experiment plot:
![[Pasted image 20250706204946.png]]

File: material_database/lauren/HOTG7/41/41VSM.md
Date Tested:  7.11.24 Pitt

Testing conditions:
4 stacked discs: 4.9mg
Measure every 15degrees

Amorphous Curie temperature (°C): 589
HK Parameter: 0.41
R^2: 0.9992
M(0)/M(RT): 1.022
SSE: 2.928296e-04
![[Pasted image 20250706204853.png]]

File: material_database/lauren/HOTG7/42/42Alloy.md
Nominal Composition: Co73Ni5B8Si4Nb8Mn2
Cast Group: HOTG7
Other Designators: 
 
Physical Properties:
Mass Density (ingot): 8.49 [g/cc]
 Primary Crystallization Temperature (DSC): 467.758
Secondary Crystallization Temperature (DSC): 733.029

Magnetic Properties:
As-Cast Saturation Polarization (VSM, 5 [kOe]): 0.820 [T]
As-Cast Saturation Polarization (Brockhaus, 5 [kAm]): 0.779 [T]
Crystallized Saturation Polarization (Brockhaus, 8 [kA/m]): 0.672 [T]
Approx. Amorphous Curie Temperature: 544C
Approx. Total Curie Temperature: 
 
| Additional Data                         |
| --------------------------------------- |
| [[42DSC\|DSC]]                          |
| [[42Mechanical\|Mechanical]]            |
| [[42StressAnnealing\|Stress Annealing]] |
| [[42VSM\|VSM]]                          |
| [[42XRD\|XRD]]                          |

File: material_database/lauren/HOTG7/42/42VSM.md
Date Tested: 7.10.24 Pitt

Testing conditions:
4 stacked discs: 5.0mg
Measure every 15degrees

Amorphous Curie temperature (°C): 544
HK Parameter: 0.54
R^2: 0.9976
M(0)/M(RT): 1.11
SSE: 9.717333e-04
<!-- PUBLISH STOP -->
![[Pasted image 20250706205235.png]]

File: material_database/lauren/HOTG7/43/43DSC.md
Primary Crystallization (°C):
	Onset: 442
	Peak: 460.716
	Delta H:
	
Secondary Crystallization  (°C):
	Onset: 706.58
	Peak: 724.491
	Delta H:
	
Onset difference: 264.58

Peak Difference: 263.775

Tx3 Peak: TA

Experiment plot:
![[Pasted image 20250706205546.png]]

File: material_database/lauren/HOTG7/44/44DSC.md
Primary Crystallization (°C):
	Onset: 455.16
	Peak: 478.575
	Delta H:
	
Secondary Crystallization  (°C):
	Onset: 709.44
	Peak: 722.55
	Delta H:
	
Onset difference: 254.28

Peak Difference: 243.975

Tx3 Peak: NA

Experiment plot:
![[Pasted image 20250706205852.png]]

File: material_database/lauren/HOTG7/44/44VSM.md
Date Tested: 7.9.24 Pitt

Testing conditions:
4 stacked discs: 4.7mg
Measure every 15degrees

Amorphous Curie temperature (°C): 591
HK Parameter: 0.52
R^2: 0.9984
M(0)/M(RT): 1.02
SSE:5.187095e-04
![[Pasted image 20250706205945.png]]

File: material_database/lauren/HOTG7/45/45Alloy.md
Nominal Composition: Co70.5Fe5Ni2.5B8Si6Ta6Mn2
Cast Group: HOTG7
Other Designators: 
 
Physical Properties:
Mass Density (ingot): 9.12 [g/cc]
 Primary Crystallization Temperature (DSC): 476.183
Secondary Crystallization Temperature (DSC): 719.983

Magnetic Properties:
As-Cast Saturation Polarization (VSM, 5 [kOe]): 0.921 [T]
As-Cast Saturation Polarization (Brockhaus, 5 [kAm]): 0.893 [T]
Crystallized Saturation Polarization (Brockhaus, 8 [kA/m]): 0.811 [T]
Approx. Amorphous Curie Temperature: 577C
Approx. Total Curie Temperature: 

| Additional Data                         |
| --------------------------------------- |
| [[45DSC\|DSC]]                          |
| [[45Mechanical\|Mechanical]]            |
| [[45StressAnnealing\|Stress Annealing]] |
| [[45VSM\|VSM]]                          |
| [[45XRD\|XRD]]                          |

File: material_database/lauren/HOTG7/45/45DSC.md
Primary Crystallization (°C):
	Onset: 449.11
	Peak: 476.183
	Delta H:
	
Secondary Crystallization  (°C):
	Onset: 699.58
	Peak: 719.983
	Delta H: 
	
Onset difference: 270.873

Peak Difference: 223.397

Tx3 Peak: NA
<!-- PUBLISH STOP -->
Experiment plot:
![[Pasted image 20250706210209.png]]

File: material_database/lauren/HOTG7/45/45XRD.md
As Cast:
Raw file:
Image of scan:

500C 1h:
Raw File:
Image of Scan

550 1h:
Raw File: Version:0.9 StartHTML:00000000 EndHTML:00000000 StartFragment:00000000 EndFragment:00000000 45
<!-- PUBLISH STOP -->
Image of Scan:
![[Pasted image 20250706210311.png]]

File: material_database/lauren/HOTG7/46/46Alloy.md
Nominal Composition: Co70.5Fe2.5Ni5B8Si4Nb8Mn2
Cast Group: HOTG7
Other Designators: 
 
Physical Properties:
Mass Density (ingot): 8.43 [g/cc]
 Primary Crystallization Temperature (DSC): 473.604
Secondary Crystallization Temperature (DSC): 751.075

Magnetic Properties:
As-Cast Saturation Polarization (VSM, 5 [kOe]): 0.806 [T]
As-Cast Saturation Polarization (Brockhaus, 5 [kOe]): 0.796 [T]
Crystallized Saturation Polarization (Brockhaus, 8 [kA/m]): 0.721 [T]
Approx. Amorphous Curie Temperature: 546C
Approx. Total Curie Temperature: 
 
[[46 DSC]]
[[46 Mechanical]]
[[46 Stress Annealing Data]]
[[46 VSM]]
[[46 XRD]]

File: material_database/lauren/HOTG7/46/46DSC.md
Primary Crystallization (°C):
	Onset: 452.78
	Peak: 473.604
	Delta H:
	
Secondary Crystallization  (°C):
	Onset: 714.42
	Peak: 751.075
	Delta H:
	
Onset difference: 261.64

Peak Difference: 277.471

Tx3 Peak: NA

Experiment plot:
![[Pasted image 20250706210421.png]]

File: material_database/lauren/HOTG7/46/46StressAnnealingData.md
Condition: 100 [MPa], 510 [°C], 1 [min]
Brockhaus HA Permeability: 49.7
VSM EA Permeability:
VSM HA Permeability: 
Anisotropy Energy (uncorrected for shape): 
Anisotropy Field:

File: material_database/lauren/HOTG7/46/46VSM.md
Date Tested:  6.27.24 Pitt

Testing conditions:
4 stacked discs: 5.2mg
Measure every 15degrees

Amorphous Curie temperature (°C): 546
HK Parameter:0.525 
R^2: 0.9973
M(0)/M(RT): 1.091
SSE:1.06E-03
![[Pasted image 20250706210518.png]]
![[Pasted image 20250706210525.png]]

File: material_database/lauren/HOTG7/46/46XRD.md
As Cast:
Raw file:
Image of scan:

500C 1h:
Raw File:
Image of Scan

550 1h:
Raw File: Version:0.9 StartHTML:00000000 EndHTML:00000000 StartFragment:00000000 EndFragment:00000000 46
<!-- PUBLISH STOP -->
Image of Scan:
![[Pasted image 20250706210613.png]]

File: material_database/lauren/HOTG7/47/47Alloy.md
Nominal Composition: Co70.5Fe2.5Ni5B8Si6Ta6Mn2
Cast Group: HOTG7
Other Designators: 
 
Physical Properties:
Mass Density (ingot): 9.12 [g/cc]
 Primary Crystallization Temperature (DSC): 470.62
Secondary Crystallization Temperature (DSC): 718.141

Magnetic Properties:
As-Cast Saturation Polarization (VSM, 5 [kOe]):  0.878 [T]
As-Cast Saturation Polarization (Brockhaus, 5 [kAm]):  0.842 [T]
Crystallized Saturation Polarization (Brockhaus, 8 [kA/m]): 0.734 [T]
Approx. Amorphous Curie Temperature: 546C
Approx. Total Curie Temperature: 
 
| Additional Data                         |
| --------------------------------------- |
| [[47DSC\|DSC]]                          |
| [[47Mechanical\|Mechanical]]            |
| [[47StressAnnealing\|Stress Annealing]] |
| [[47VSM\|VSM]]                          |
| [[47XRD\|XRD]]                          |

File: material_database/lauren/HOTG7/47/47DSC.md
Primary Crystallization (°C):
	Onset: 452.38
	Peak: 470.62
	Delta H:
	
Secondary Crystallization  (°C):
	Onset: 696.87
	Peak: 718.141
	Delta H:
	
Onset difference: 244.49

Peak Difference: 247.521

Tx3 Peak: NA
<!-- PUBLISH STOP -->
Experiment plot:
![[Pasted image 20250706210928.png]]

File: material_database/lauren/HOTG7/47/47VSM.md
Date Tested: 6.26.24 Pitt

Testing conditions:
4 stacked discs: 6.2mg
Measure every 15degrees

Amorphous Curie temperature (°C): 546
HK Parameter: 0.49
R^2: 0.9988
M(0)/M(RT): 1.075
SSE: 4.967794e-04
<!-- PUBLISH STOP -->
![[Pasted image 20250706210952.png]]
![[Pasted image 20250706210958.png]]

File: material_database/lauren/HOTG7/47/47XRD.md
As Cast:
Raw file:
Image of scan:

500C 1h:
Raw File:
Image of Scan

550 1h:
Raw File: Version:0.9 StartHTML:00000000 EndHTML:00000000 StartFragment:00000000 EndFragment:00000000 47
Image of Scan:
![[Pasted image 20250706211113.png]]

File: material_database/lauren/HOTG7/48/48Alloy.md
Nominal Composition: Co68Fe5Ni5B8Si4Nb8Mn2
Cast Group: HOTG7
Other Designators: 
 
Physical Properties:
Mass Density (ingot): 8.38 [g/cc]
 Primary Crystallization Temperature (DSC): 477.679
Secondary Crystallization Temperature (DSC): 721.545

Magnetic Properties:
As-Cast Saturation Polarization (VSM, 5 [kOe]): 0.869 [T]
As-Cast Saturation Polarization (Brockhaus, 5 [kAm]): 0.813 [T]
Crystallized Saturation Polarization (Brockhaus, 8 [kA/m]): 0.776 [T]
Approx. Amorphous Curie Temperature: 563C
Approx. Total Curie Temperature: 
 
[[48 DSC]]
[[48 Mechanical]]
[[48 Stress Annealing Data]]
[[48 VSM]]
[[48 XRD]]

File: material_database/lauren/HOTG7/48/48DSC.md
Primary Crystallization (°C):
	Onset: 457.13
	Peak: 477.679
	Delta H:
	
Secondary Crystallization  (°C):
	Onset: 690.27
	Peak: 721.545
	Delta H:
	
Onset difference: 233.14

Peak Difference: 243.866

Tx3 Peak: NA

Experiment plot:
![[Pasted image 20250706212054.png]]

File: material_database/lauren/HOTG7/48/48StressAnnealingData.md
Condition: 100 [MPa], 510 [°C], 1 [min]
Brockhaus HA Permeability: 69.6
VSM EA Permeability:
VSM HA Permeability: 
Anisotropy Energy (uncorrected for shape): 
Anisotropy Field:

File: material_database/lauren/HOTG7/49/49Alloy.md
Nominal Composition: Co68Fe5Ni5B8Si6Ta6Mn2
Cast Group: HOTG7
Other Designators: 
 
Physical Properties:
Mass Density (ingot): 9.10 [g/cc]
 Primary Crystallization Temperature (DSC): 480.6
Secondary Crystallization Temperature (DSC): 712.133

Magnetic Properties:
As-Cast Saturation Polarization (VSM, 5 [kOe]): 0.883 [T]
As-Cast Saturation Polarization (Brockhaus, 5 [kAm]): 0.865 [T]
Crystallized Saturation Polarization (Brockhaus, 8 [kA/m]): 0.521 [T]
Approx. Amorphous Curie Temperature: 586C
Approx. Total Curie Temperature: 

| Additional Data                         |
| --------------------------------------- |
| [[49DSC\|DSC]]                          |
| [[49Mechanical\|Mechanical]]            |
| [[49StressAnnealing\|Stress Annealing]] |
| [[49VSM\|VSM]]                          |
| [[49XRD\|XRD]]                          |

File: material_database/lauren/HOTG7/49/49DSC.md
Primary Crystallization (°C):
	Onset: 451.75
	Peak:480.6
	Delta H:
	
Secondary Crystallization  (°C):
	Onset: 693.27
	Peak: 712.133
	Delta H:
	
Onset difference: 241.52

Peak Difference: 231.533

Tx3 Peak: NA

Experiment plot:
![[Pasted image 20250706212337.png]]

File: material_database/lauren/HOTG7/49/49VSM.md
Date Tested: 6.25.24 Pitt

Testing conditions:
4 stacked discs: 5.0mg
Measure every 15degrees

Amorphous Curie temperature (°C): 586
HK Parameter: 0.51
R^2: 0.9974
M(0)/M(RT): 1.081
SSE: 1.263721e-03
![[Pasted image 20250706212358.png]]
![[Pasted image 20250706212404.png]]

File: material_database/lauren/HOTG7/50/50DSC.md
Primary Crystallization (°C):
	Onset: 451.02
	Peak: 468.079
	Delta H:
	
Secondary Crystallization  (°C):
	Onset: 735.96
	Peak:751.037
	Delta H:
	
Onset difference: 284.94

Peak Difference: 282.958

Tx3 Peak: NA
<!-- PUBLISH STOP -->
Experiment plot:
![[Pasted image 20250706213833.png]]

File: material_database/lauren/HOTG7/50/50VSM.md
Date Tested: 6.25.24 Pitt

Testing conditions:
4 stacked discs: 4.7mg
Measure every 15degrees

Amorphous Curie temperature (°C): 665
HK Parameter: 0.456
R^2: 0.9988
M(0)/M(RT): 1.0
SSE:2.661182e-04
<!-- PUBLISH STOP -->
![[Pasted image 20250706213848.png]]
![[Pasted image 20250706213855.png]]

File: material_database/lauren/HOTG7/51/51DSC.md
Primary Crystallization (°C):
	Onset: 447.86
	Peak: 467.587
	Delta H:
	
Secondary Crystallization  (°C):
	Onset: 713.12
	Peak: 738.025
	Delta H:
	
Onset difference: 265.26

Peak Difference: 270.438

Tx3 Peak: NA

Experiment plot:
![[Pasted image 20250706214044.png]]

File: material_database/lauren/HOTG7/51/51StressAnnealing.md
Condition: 100 [MPa], 510 [°C], 1 [min]
Brockhaus HA Permeability: 59.9
VSM EA Permeability:
VSM HA Permeability: 
Anisotropy Energy (uncorrected for shape): 
Anisotropy Field:

File: material_database/lauren/HOTG7/51/51XRD.md
As Cast:
Raw file:
Image of scan:

500C 1h:
Raw File:
Image of Scan

550 1h:
Raw File: Version:0.9 StartHTML:00000000 EndHTML:00000000 StartFragment:00000000 EndFragment:00000000 51
<!-- PUBLISH STOP -->
Image of Scan:
![[Pasted image 20250706214059.png]]

File: material_database/lauren/HOTG7/52/52Alloy.md
Nominal Composition: Co78B8Si4Nb8Mn2
Cast Group: HOTG7
Other Designators: 
 
Physical Properties:
Mass Density (ingot): 8.43 [g/cc]
 Primary Crystallization Temperature (DSC): 472.437
Secondary Crystallization Temperature (DSC): 741.77

Magnetic Properties:
As-Cast Saturation Polarization (VSM, 5 [kOe]): 0.848 [T]
As-Cast Saturation Polarization (Brockhaus, 5 [kAm]): 0.820 [T]
Crystallized Saturation Polarization (Brockhaus, 8 [kA/m]): 0.78 [T]
Approx. Amorphous Curie Temperature: 630C
Approx. Total Curie Temperature: 

| Additional Data                         |
| --------------------------------------- |
| [[52DSC\|DSC]]                          |
| [[52Mechanical\|Mechanical]]            |
| [[52StressAnnealing\|Stress Annealing]] |
| [[52VSM\|VSM]]                          |
| [[52XRD\|XRD]]                          |

File: material_database/lauren/HOTG7/53/53DSC.md
Primary Crystallization (°C):
	Onset: 444.98
	Peak: 467.05
	Delta H:
	
Secondary Crystallization  (°C):
	Onset: 719.83
	Peak: 740.337
	Delta H:
	
Onset difference: 274.85

Peak Difference: 273.287

Tx3 Peak: NA
<!-- PUBLISH STOP -->
Experiment plot:
![[Pasted image 20250706215145.png]]

File: material_database/lauren/HOTG7/53/53VSM.md
Date Tested: 6.21.24 Pitt

Testing conditions:
4 stacked discs: 5.1mg
Measure every 15degrees

Amorphous Curie temperature (°C): 622
HK Parameter: 0.496
R^2: 0.9979
M(0)/M(RT): 1.068
SSE: 9.543932e-04
<!-- PUBLISH STOP -->
![[Pasted image 20250707090203.png]]
![[Pasted image 20250707091839.png]]

File: material_database/lauren/HOTG7/53/53XRD.md
As Cast:
Raw file:
Image of scan:

500C 1h:
Raw File:
Image of Scan

550 1h:
Raw File: Version:0.9 StartHTML:00000000 EndHTML:00000000 StartFragment:00000000 EndFragment:00000000 53
Image of Scan:

![[Pasted image 20250707090134.png]]

File: material_database/lauren/HOTG8/54/54DSC.md
Primary Crystallization (°C):
	Onset: 424
	Peak: 446
	Delta H:
	
Secondary Crystallization  (°C):
	Onset: 711
	Peak: 725
	Delta H:
	
Onset difference: 287

Peak Difference: 279

Tx3 Peak: NA

Experiment plot:
![[Pasted image 20250707090258.png]]

File: material_database/lauren/HOTG8/54/54VSM.md
Date Tested: 7.15.24 Pitt

Testing conditions:
4 stacked discs: 4.8 mg
Measure every 15degrees

Amorphous Curie temperature (°C): 541
HK Parameter: 0.53
R^2: 0.9950
M(0)/M(RT): 1.101
SSE:2.436075e-03
<!-- PUBLISH STOP -->
![[Pasted image 20250707090315.png]]

![[Pasted image 20250707091821.png]]

File: material_database/lauren/HOTG8/54/54XRD.md
As Cast:
Raw file:
Image of scan:

500C 1h:
Raw File:
Image of Scan

550 1h:
Raw File: Version:0.9 StartHTML:00000000 EndHTML:00000000 StartFragment:00000000 EndFragment:00000000 54
Image of Scan:
![[Pasted image 20250707090325.png]]

File: material_database/lauren/HOTG8/55/55Alloy.md
Nominal Composition: Co70.5Ni7.5B8Si6Ta6Mn2
Cast Group: HOTG8
Other Designators: BAM # 24-13, BMS 568
 
Physical Properties:
Mass Density (ingot): 9.14 g/cc
 Primary Crystallization Temperature (DSC):
Secondary Crystallization Temperature (DSC):

Magnetic Properties:
As-Cast Saturation Polarization (VSM, 5 [kOe]): 0.818[T]
Crystallized Saturation Polarization: 
Approx. Amorphous Curie Temperature: 536C
Approx. Total Curie Temperature: 

| Additional Data                         |
| --------------------------------------- |
| [[55DSC\|DSC]]                          |
| [[55Mechanical\|Mechanical]]            |
| [[55StressAnnealing\|Stress Annealing]] |
| [[55VSM\|VSM]]                          |
| [[55XRD\|XRD]]                          |

File: material_database/lauren/HOTG8/55/55DSC.md
Primary Crystallization (°C):
	Onset: 422
	Peak: 440
	Delta H:
	
Secondary Crystallization  (°C):
	Onset: 702
	Peak: 719
	Delta H:
	
Onset difference: 280

Peak Difference: 279

Tx3 Peak: NA
<!-- PUBLISH STOP -->
Experiment plot:
![[Pasted image 20250707090414.png]]

File: material_database/lauren/HOTG8/55/55VSM.md
Date Tested: 7.16.24 Pitt

Testing conditions:
4 stacked discs: 5.0mg
Measure every 15degrees

Amorphous Curie temperature (°C): 536
HK Parameter: 0.488
R^2: 0.9975
M(0)/M(RT): 1.08
SSE:1.257375e-03
<!-- PUBLISH STOP -->
![[Pasted image 20250707090536.png]]

![[Pasted image 20250707091810.png]]

File: material_database/lauren/HOTG8/56/56DSC.md
Primary Crystallization (°C):
	Onset:430
	Peak:453
	Delta H:
	
Secondary Crystallization  (°C):
	Onset:711
	Peak:723
	Delta H:
	
Onset difference: 281

Peak Difference: 270

Tx3 Peak: NA

Experiment plot:
![[Pasted image 20250707090617.png]]

File: material_database/lauren/HOTG8/56/56VSM.md
Date Tested: 7.23.24 Pitt

Testing conditions:
3 stacked discs: 3.8mg
Measure every 15degrees

Amorphous Curie temperature (°C): 535
HK Parameter: 0.518
R^2: 0.9972
M(0)/M(RT): 1.085
SSE:1.125284e-03
![[Pasted image 20250707090634.png]]

![[Pasted image 20250707091800.png]]

File: material_database/lauren/HOTG8/57/57Alloy.md
Nominal Composition: Co68Fe2.5Ni7.5B8Si6Ta6Mn2
Cast Group: HOTG8
Other Designators: BAM # 24-15, BMS 570
 
Physical Properties:
Mass Density (ingot): 9.17 g/cc
 Primary Crystallization Temperature (DSC):
Secondary Crystallization Temperature (DSC):

Magnetic Properties:
As-Cast Saturation Polarization (VSM, 5 [kOe]): 0.846 [T]
Crystallized Saturation Polarization: 
Approx. Amorphous Curie Temperature: 540C
Approx. Total Curie Temperature: 

| Additional Data                         |
| --------------------------------------- |
| [[57DSC\|DSC]]                          |
| [[57Mechanical\|Mechanical]]            |
| [[57StressAnnealing\|Stress Annealing]] |
| [[57VSM\|VSM]]                          |
| [[57XRD\|XRD]]                          |

File: material_database/lauren/HOTG8/57/57DSC.md
Primary Crystallization (°C):
	Onset: 422
	Peak: 449
	Delta H:
	
Secondary Crystallization  (°C):
	Onset: 694
	Peak: 712
	Delta H:
	
Onset difference: 272

Peak Difference: 263

Tx3 Peak: NA
<!-- PUBLISH STOP -->
Experiment plot:
![[Pasted image 20250707090738.png]]

File: material_database/lauren/HOTG8/57/57XRD.md
As Cast:
Raw file:
Image of scan:

500C 1h:
Raw File:
Image of Scan

550 1h:
Raw File:Version:0.9 StartHTML:00000000 EndHTML:00000000 StartFragment:00000000 EndFragment:00000000 57
<!-- PUBLISH STOP -->
Image of Scan:
![[Pasted image 20250707090820.png]]

File: material_database/lauren/HOTG8/58/58Alloy.md
Nominal Composition: Co65.5Fe5Ni7.5B8Si4Nb8Mn2
Cast Group: HOTG8
Other Designators: BAM # 24-16, BMS 571
 
Physical Properties:
Mass Density (ingot): 8.43        #g/cc
Primary Crystallization Temperature (DSC):
Secondary Crystallization Temperature (DSC):

Magnetic Properties:
As-Cast Saturation Polarization (VSM, 5 [kOe]): 0.836 [T]
Crystallized Saturation Polarization: 
Approx. Amorphous Curie Temperature: 534C
Approx. Total Curie Temperature: 

| Additional Data                         |
| --------------------------------------- |
| [[58DSC\|DSC]]                          |
| [[58Mechanical\|Mechanical]]            |
| [[58StressAnnealing\|Stress Annealing]] |
| [[58VSM\|VSM]]                          |
| [[58XRD\|XRD]]                          |

File: material_database/lauren/HOTG8/58/58DSC.md
Primary Crystallization (°C):
	Onset:437.43
	Peak: 460.77
	Delta H:
	
Secondary Crystallization  (°C):
	Onset: 698.10
	Peak: 716.87
	Delta H:
	
Onset difference: 260.67

Peak Difference: 256.1

Tx3 Peak: NA
<!-- PUBLISH STOP -->
Experiment plot:
![[Pasted image 20250707090921.png]]

File: material_database/lauren/HOTG8/58/58XRD.md
As Cast:
Raw file:
Image of scan:

500C 1h:
Raw File:
Image of Scan

550 1h:
Raw File: Version:0.9 StartHTML:00000000 EndHTML:00000000 StartFragment:00000000 EndFragment:00000000 58
Image of Scan:
![[Pasted image 20250707090958.png]]

File: material_database/lauren/HOTG8/59/59Alloy.md
Nominal Composition: Co65.5Fe5Ni7.5B8Si6Ta6Mn2
Cast Group: HOTG8
Other Designators: BAM # 24-17, BMS 572
 
Physical Properties:
Mass Density (ingot): 9.12 g/cc
 Primary Crystallization Temperature (DSC):
Secondary Crystallization Temperature (DSC):

Magnetic Properties:
As-Cast Saturation Polarization (VSM, 5 [kOe]): 0.880 [T]
Crystallized Saturation Polarization: 
Approx. Amorphous Curie Temperature: 556C
Approx. Total Curie Temperature:

| Additional Data                         |
| --------------------------------------- |
| [[59DSC\|DSC]]                          |
| [[59Mechanical\|Mechanical]]            |
| [[59StressAnnealing\|Stress Annealing]] |
| [[59VSM\|VSM]]                          |
| [[59XRD\|XRD]]                          |

File: material_database/lauren/HOTG8/59/59DSC.md
Primary Crystallization (°C):
	Onset: 437.23
	Peak: 457.96
	Delta H:
	
Secondary Crystallization  (°C):
	Onset: 686.92
	Peak:704.10
	Delta H:
	
Onset difference: 249.69

Peak Difference: 246.14

Tx3 Peak: NA

Experiment plot:
![[Pasted image 20250707091211.png]]

File: material_database/lauren/HOTG8/59/59VSM.md
Date Tested: 7.25.24 Pitt

Testing conditions:
4 stacked discs: 5.4 mg
Measure every 15degrees

Amorphous Curie temperature (°C): 556
HK Parameter: 0.49
R^2: 0.9984
M(0)/M(RT): 1.075
SSE: 7.850444e-04
<!-- PUBLISH STOP -->
![[Pasted image 20250707091251.png]]

![[Pasted image 20250707091712.png]]

File: material_database/lauren/HOTG8/59/59XRD.md
As Cast:
Raw file:
Image of scan:

500C 1h:
Raw File:
Image of Scan

550 1h:
Raw File:Version:0.9 StartHTML:00000000 EndHTML:00000000 StartFragment:00000000 EndFragment:00000000 59
<!-- PUBLISH STOP -->
Image of Scan:
![[Pasted image 20250707091234.png]]

File: material_database/lauren/HOTG8/60/60Alloy.md
Nominal Composition: Co63Fe7.5Ni7.5B8Si4Nb8Mn2
Cast Group: HOTG8
Other Designators: BAM # 24-18, BMS 573
 
Physical Properties:
Mass Density (ingot): 8.41 g/cc
 Primary Crystallization Temperature (DSC):
Secondary Crystallization Temperature (DSC):

Magnetic Properties:
As-Cast Saturation Polarization (VSM, 5 [kOe]): 0.861 [T]
Crystallized Saturation Polarization: 
Approx. Amorphous Curie Temperature: 536C
Approx. Total Curie Temperature: 

[[60 DSC]]
[[60 Mechanical]]
[[60 Stress Annealing]]
[[60 VSM]]
[[60 XRD]]

File: material_database/lauren/HOTG8/60/60StressAnnealing.md
Condition: 
Brockhaus HA Permeability: 
VSM EA Permeability:
VSM HA Permeability: 
Anisotropy Energy (uncorrected for shape): 
Anisotropy Field:

File: material_database/lauren/HOTG8/61/61Alloy.md
Nominal Composition: Co63Fe7.5Ni7.5B8Si6Ta6Mn2
Cast Group: HOTG8
Other Designators: BAM # 24-19, BMS 574
 
Physical Properties:
Mass Density (ingot): 9.10g/cc
 Primary Crystallization Temperature (DSC):
Secondary Crystallization Temperature (DSC):

Magnetic Properties:
As-Cast Saturation Polarization (VSM, 5 [kOe]): 0.892 [T]
Crystallized Saturation Polarization: 
Approx. Amorphous Curie Temperature: 616C
Approx. Total Curie Temperature: 

| Additional Data                         |
| --------------------------------------- |
| [[61DSC\|DSC]]                          |
| [[61Mechanical\|Mechanical]]            |
| [[61StressAnnealing\|Stress Annealing]] |
| [[61VSM\|VSM]]                          |
| [[61XRD\|XRD]]                          |

File: material_database/lauren/HOTG8/61/61DSC.md
Primary Crystallization (°C):
	Onset: 438.89
	Peak:462.39
	Delta H:
	
Secondary Crystallization  (°C):
	Onset:687.57
	Peak:701.23
	Delta H:
	
Onset difference: 248.68

Peak Difference:238.57

Tx3 Peak: NA
<!-- PUBLISH STOP -->
Experiment plot:
![[Pasted image 20250707091629.png]]

File: material_database/lauren/HOTG8/61/61VSM.md
Date Tested: 7.29.24 Pitt

Testing conditions:
4 stacked discs: 5.4mg
Measure every 15degrees

Amorphous Curie temperature (°C): 616
HK Parameter: 0.5
R^2: 0.9986
M(0)/M(RT): 1.035
SSE: 7.407580e-04
<!-- PUBLISH STOP -->
![[Pasted image 20250707091643.png]]

![[Pasted image 20250707091647.png]]

File: material_database/lauren/HOTG8/61/61XRD.md
As Cast:
Raw file:
Image of scan:

500C 1h:
Raw File:
Image of Scan

550 1h:
Raw File: Version:0.9 StartHTML:00000000 EndHTML:00000000 StartFragment:00000000 EndFragment:00000000 61
<!-- PUBLISH STOP -->
Image of Scan:
![[Pasted image 20250707091910.png]]

File: material_database/lauren/HOTG8/62/62Alloy.md
Nominal Composition: Co65.5Fe7.5Ni5B8Si4Nb8Mn2
Cast Group: HOTG8
Other Designators: BAM # 24-29, BMS 584
 
Physical Properties:
Mass Density (ingot): 8.37 g/cc
 Primary Crystallization Temperature (DSC):
Secondary Crystallization Temperature (DSC):

Magnetic Properties:
As-Cast Saturation Polarization (VSM, 5 [kOe]): 0.874 [T]
Crystallized Saturation Polarization: 
Approx. Amorphous Curie Temperature: 572C
Approx. Total Curie Temperature: 

| Additional Data                         |
| --------------------------------------- |
| [[62DSC\|DSC]]                          |
| [[62Mechanical\|Mechanical]]            |
| [[62StressAnnealing\|Stress Annealing]] |
| [[62VSM\|VSM]]                          |
| [[62XRD\|XRD]]                          |

File: material_database/lauren/HOTG8/62/62DSC.md
Primary Crystallization (°C):
	Onset:441.45
	Peak:467.64
	Delta H:
	
Secondary Crystallization  (°C):
	Onset:707.94
	Peak:723.03
	Delta H:
	
Onset difference: 266.19

Peak Difference: 255.39

Tx3 Peak: NA
<!-- PUBLISH STOP -->
Experiment plot:

![[Pasted image 20250707091957.png]]

File: material_database/lauren/HOTG8/62/62VSM.md
Date Tested:  7.31.24 Pitt

Testing conditions:
4 stacked discs: 5.8mg
Measure every 15degrees

Amorphous Curie temperature (°C): 572
HK Parameter: 0.507
R^2: 0.9957
M(0)/M(RT): 0.985
SSE: 1.671069e-03
<!-- PUBLISH STOP -->
![[Pasted image 20250707092020.png]]

![[Pasted image 20250707092025.png]]

File: material_database/lauren/HOTG8/62/62XRD.md
As Cast:
Raw file:
Image of scan:

500C 1h:
Raw File:
Image of Scan

550 1h:
Raw File: Version:0.9 StartHTML:00000000 EndHTML:00000000 StartFragment:00000000 EndFragment:00000000 62
Image of Scan:
![[Pasted image 20250707092044.png]]

File: material_database/lauren/HOTG8/63/63StressAnnealing.md
Condition: 
Brockhaus HA Permeability: 
VSM EA Permeability:
VSM HA Permeability: 
Anisotropy Energy (uncorrected for shape): 
Anisotropy Field:

File: material_database/lauren/HOTG8/63/63VSM.md
Date Tested: 7/31/24 Pitt

Testing conditions:
4 stacked discs: 5.0mg
Measure every 15degrees

Amorphous Curie temperature (°C): 586
HK Parameter: 0.5
R^2: 0.9984
M(0)/M(RT): 1.038
SSE: 7.178697e-04
<!-- PUBLISH STOP -->
![[Pasted image 20250707092155.png]]

![[Pasted image 20250707092201.png]]

File: material_database/lauren/HOTG8/64/64DSC.md
Primary Crystallization (°C):
	Onset: 441.06
	Peak:469.05
	Delta H:
	
Secondary Crystallization  (°C):
	Onset: 717.59
	Peak:733.84
	Delta H:
	
Onset difference: 276.53

Peak Difference: 264.79

Tx3 Peak: NA
<!-- PUBLISH STOP -->
Experiment plot:
![[Pasted image 20250707092314.png]]

File: material_database/lauren/HOTG8/64/64VSM.md
Date Tested: 8.12.24 Pitt

Testing conditions:
4 stacked discs: 5.3mg
Measure every 15degrees

Amorphous Curie temperature (°C): 589
HK Parameter: 0.52
R^2: 0.9979
M(0)/M(RT): 0.995
SSE: 7.257963e-04
<!-- PUBLISH STOP -->
![[Pasted image 20250707092331.png]]
![[Pasted image 20250707092335.png]]

File: material_database/lauren/HOTG8/64/64XRD.md
As Cast:
Raw file:
Image of scan:

500C 1h:
Raw File:
Image of Scan

550 1h:
Raw File: Version:0.9 StartHTML:00000000 EndHTML:00000000 StartFragment:00000000 EndFragment:00000000 64
<!-- PUBLISH STOP -->
Image of Scan:
![[Pasted image 20250707092345.png]]

File: material_database/lauren/HOTG8/65/65Alloy.md
Nominal Composition: Co68Fe7.5Ni2.5B8Si6Ta6Mn2
Cast Group: HOTG8
Other Designators: BAM # 24-23, BMS 578
 
Physical Properties:
Mass Density (ingot): 9.08 g/cc
 Primary Crystallization Temperature (DSC):
Secondary Crystallization Temperature (DSC):

Magnetic Properties:
As-Cast Saturation Polarization (VSM, 5 [kOe]): 0.896 [T]
Crystallized Saturation Polarization: 
Approx. Amorphous Curie Temperature: 606C
Approx. Total Curie Temperature: 

[[65 DSC]]
[[65 Mechanical]]
[[65 Stress Annealing]]
[[65 VSM]]
[[65 XRD]]

File: material_database/lauren/HOTG8/65/65DSC.md
Primary Crystallization (°C):
	Onset:440.4
	Peak:466.51
	Delta H:
	
Secondary Crystallization  (°C):
	Onset:704.35
	Peak:721.33
	Delta H:
	
Onset difference: 263.95

Peak Difference: 254.82

Tx3 Peak: NA
<!-- PUBLISH STOP -->
Experiment plot:
![[Pasted image 20250707093540.png]]

File: material_database/lauren/HOTG8/65/65VSM.md
Date Tested: 8.13.24 Pitt

Testing conditions:
4 stacked discs: 5.5 mg
Measure every 15degrees

Amorphous Curie temperature (°C): 606
HK Parameter: 0.46
R^2: 0.9991
M(0)/M(RT): 1.035
SSE:3.946054e-04
![[Pasted image 20250707093603.png]]
![[Pasted image 20250707093608.png]]

File: material_database/lauren/HOTG8/66/66DSC.md
Primary Crystallization (°C):
	Onset:44.57
	Peak:468.95
	Delta H:
	
Secondary Crystallization  (°C):
	Onset:705.44
	Peak:730.78
	Delta H:
	
Onset difference: 260.87

Peak Difference: 261.83

Tx3 Peak: NA
<!-- PUBLISH STOP -->
Experiment plot:
![[Pasted image 20250707093717.png]]

File: material_database/lauren/HOTG8/66/66VSM.md
Date Tested:  8.13.24 Pitt

Testing conditions:
4 stacked discs: 5.4 mg
Measure every 15degrees

Amorphous Curie temperature (°C): 613
HK Parameter: 0.462
R^2: 0.9993
M(0)/M(RT): 1.015
SSE: 2.808115e-04
<!-- PUBLISH STOP -->
![[Pasted image 20250707093730.png]]
![[Pasted image 20250707093734.png]]

File: material_database/lauren/HOTG8/66/66XRD.md
As Cast:
Raw file:
Image of scan:

500C 1h:
Raw File:
Image of Scan

550 1h:
Raw File: Version:0.9 StartHTML:00000000 EndHTML:00000000 StartFragment:00000000 EndFragment:00000000 66
Image of Scan:

![[Pasted image 20250707093744.png]]

File: material_database/lauren/HOTG8/67/67Alloy.md
Nominal Composition: Co75Fe5B8Si4Nb8
Cast Group: HOTG8
Other Designators: BAM# 24-25, BMS 580
 
Physical Properties:
Mass Density (ingot): 8.43g/cc
 Primary Crystallization Temperature (DSC):
Secondary Crystallization Temperature (DSC):

Magnetic Properties:
As-Cast Saturation Polarization: 
Crystallized Saturation Polarization: 
Approx. Amorphous Curie Temperature: 728C
Approx. Total Curie Temperature: 

| Additional Data                         |
| --------------------------------------- |
| [[67DSC\|DSC]]                          |
| [[67Mechanical\|Mechanical]]            |
| [[67StressAnnealing\|Stress Annealing]] |
| [[67VSM\|VSM]]                          |
| [[67XRD\|XRD]]                          |

File: material_database/lauren/HOTG8/67/67DSC.md
Primary Crystallization (°C):
	Onset: 428.60
	Peak:455.10
	Delta H:
	
Secondary Crystallization  (°C):
	Onset:721.93
	Peak:747.43
	Delta H:
	
Onset difference: 292.33

Peak Difference: 293.33

Tx3 Peak:NA

Experiment plot:
![[Pasted image 20250707093824.png]]

File: material_database/lauren/HOTG8/68/68Alloy.md
Nominal Composition: Co75Fe5B8Si6Ta6
Cast Group: HOTG8
Other Designators: BAM # 24-26, BMS 581 
 
Physical Properties:
Mass Density (ingot): 9.13 g/cc
 Primary Crystallization Temperature (DSC):
Secondary Crystallization Temperature (DSC):

Magnetic Properties:
As-Cast Saturation Polarization: 
Crystallized Saturation Polarization: 
Approx. Amorphous Curie Temperature: 681C
Approx. Total Curie Temperature: 

| Additional Data                         |
| --------------------------------------- |
| [[68DSC\|DSC]]                          |
| [[68Mechanical\|Mechanical]]            |
| [[68StressAnnealing\|Stress Annealing]] |
| [[68VSM\|VSM]]                          |
| [[68XRD\|XRD]]                          |

File: material_database/lauren/HOTG8/68/68VSM.md
Date Tested: 8.14.24 Pitt

Testing conditions:
4 stacked discs: 5.0 mg
Measure every 15degrees

Amorphous Curie temperature (°C): 681
HK Parameter: 0.445
R^2: 0.9987
M(0)/M(RT): 1.035
SSE: 3.750386e-04
<!-- PUBLISH STOP -->
![[Pasted image 20250707093959.png]]

![[Pasted image 20250707094014.png]]

File: material_database/lauren/HOTG8/68/68XRD.md
As Cast:
Raw file:
Image of scan:

500C 1h:
Raw File:
Image of Scan

550 1h:
Raw File: Version:0.9 StartHTML:00000000 EndHTML:00000000 StartFragment:00000000 EndFragment:00000000 68
<!-- PUBLISH STOP -->
Image of Scan:
![[Pasted image 20250707094007.png]]

File: material_database/lauren/HOTG8/69/69Alloy.md
Nominal Composition: Co72.5Fe5Ni2.5B8Si4Nb8
Cast Group: HOTG8
Other Designators: BAM # 24-27, BMS 582
 
Physical Properties:
Mass Density (ingot): 8.43g/cc
 Primary Crystallization Temperature (DSC):
Secondary Crystallization Temperature (DSC):

Magnetic Properties:
As-Cast Saturation Polarization: 
Crystallized Saturation Polarization: 
Approx. Amorphous Curie Temperature: 683C
Approx. Total Curie Temperature: 
[[69 DSC]]
[[69 Mechanical]]
[[69 Stress Annealing]]
[[69 VSM]]
[[69 XRD]]
