Repository: PittAMPED/PittAMPED.github.io

File: material_database/nanocrystalline/HOTG2/13.1/13.1DSC.md
Primary Crystallization (°C):
	Onset: 476.47
	Peak: 502.45
	Delta H: -6.7186

Secondary Crystallization  (°C):
	Onset: 688.36
	Peak: 693.02
	Delta H: -75.5647

Onset difference: 211.89

Peak Difference: 190.57

Tx3 Peak: NA
<!-- PUBLISH STOP -->
Experiment plot:

![[Pasted image 20250617113749.png]]

File: material_database/nanocrystalline/HOTG2/13.1/13.1VSM.md
Date Tested: 10.03.24 Pitt

Testing conditions:
4 stacked discs: 5.4mg
Measure every 15degrees

Amorphous Curie temperature (°C): 431.364
HK Parameter: 0.4511446
M(0)/M(RT): 1.104597
RSE: 0.0033386
<!-- PUBLISH STOP -->
![[Pasted image 20250617113810.png]]

File: material_database/nanocrystalline/HOTG2/14.1/14.1DSC.md
Primary Crystallization (°C):
	Onset: 478.96
	Peak: 503.1
	Delta H: -5.7956

Secondary Crystallization  (°C):
	Onset: 698.06
	Peak: 706.35
	Delta H: -67.3538

Onset difference: 219.1

Peak Difference: 203.25

Tx3 Peak: NA
<!-- PUBLISH STOP -->
Experiment plot:
(labelled as 14 but really 14.1 due to composition errors during cast)

File: material_database/nanocrystalline/HOTG2/14.1/14.1StressAnnealing.md
Condition: 100 [MPa], 510 [°C], 1 [min]
Brockhaus HA Permeability: 42.4
VSM EA Permeability:
VSM HA Permeability:
Anisotropy Energy (uncorrected for shape): [kJ/m3]
Anisotropy Field: [kA/m]

File: material_database/nanocrystalline/HOTG2/14.1/14.1VSM.md
Date Tested:  10.03.24Pitt

Testing conditions:
4 stacked discs: 5.4mg
Measure every 15degrees

Amorphous Curie temperature (°C): 390.506
HK Parameter:  0.46524
M(0)/M(RT): 1.13389
RSE: 0.0035084
<!-- PUBLISH STOP -->
![[Pasted image 20250719131415.png]]
